Repository: me2d09/nbmpo-diffraction-paper

# Na₂BaMn(PO₄)₂ diffraction paper – reproducibility package
This repository contains all Python code and raw data needed to **reproduce every
figure** in the manuscript

> “Spin structures and phase diagrams of the spin-5/2 triangular-lattice
> antiferromagnet Na₂BaMn(PO₄)₂ under magnetic field”.

The core of the workflow is the Jupyter notebook  
`index.ipynb` — running it from top to bottom regenerates the publication-ready
PDF versions of Figures 2–8 in the main text and Figure S3 in the Supplement.

## Repository layout
```
.
├── index.ipynb          # one-click pipeline that orchestrates everything
├── 2dmodel/             # Monte-Carlo outputs for the 2D easy-axis triangular Heisenberg model (no interlayer J)
├── 2dmodel/             # Monte-Carlo outputs for the 3D model with frustrated interlayer couplings (Ja, J2)
├── rawdata/             # raw neutron diffraction files from D23, these data could e downloaded again from ILL data repository
├── rawhc/               # raw heat-capacity files, including puck calibration, measured at MGML facility
├── rawsim/              # calculated magnetization curves
├── requirements.txt     # python requirements environment freezed for python 3.10 for full reproducibility
└── LICENSE              # CC-BY-4.0
````

### Data provenance

* **`rawdata/`** — Original neutron diffraction files recorded on the ILL D23 diffractometer. These are unmodified exports from the instrument and can be re-downloaded from the ILL data repository. Experiment identifiers are referenced in the python script, together with the code to downlaod them. ILL username and password is needed. This step is skippeb by defualt since the data are mirrored in this repository. The notebooks read this files **read-only**.

* **`rawhc/`** — Original heat-capacity data measured on PPMS at the MGML facility, including puck calibration runs. Any addenda subtraction/processing happens in the notebooks; the files here remain untouched.

* **`rawsim/`** — Calculated magnetization curves used in the figures/analysis. These are model outputs saved to disk so the full pipeline can be reproduced without rerunning long simulations. Used for Fig. 6.

* **`2dmodel/`** — Monte-Carlo outputs for the **2D easy-axis triangular Heisenberg model** (nearest-neighbour intralayer exchange only; **no interlayer coupling**). Contains the simulation products consumed by the plotting notebook.

* **`3dmodel/`** — Monte-Carlo outputs for the **3D model with frustrated interlayer couplings** (competing $J_a$, $J_2$ on top of intralayer exchange). Also consumed directly by the plotting notebook.

* **`index.ipynb`** — Orchestrates the full, one-click rebuild of all figures from the above inputs (no manual edits to the raw folders). In addition, raw trusted neutron data([this](https://doi.ill.fr/10.5291/ILL-DATA.5-41-1252) and [this](https://doi.ill.fr/10.5291/ILL-DATA.CRG-3064)) can be downloaded from the [https://data.ill.eu/] portal when the 3 years embargo period will be over. Ehis step is not needed as the copy of the needed data are included in rawdata folder.

* **`requirements.txt`** — Frozen Python 3.10 environment to reproduce the exact software stack used to generate the figures.

* **`LICENSE`** — CC-BY-4.0; please cite the manuscript if you reuse data or figures.


---

## Quick start

# 1) Clone
git clone https://github.com/me2d09/nbmpo-diffraction-paper.git
cd nbmpo-diffraction-paper

# 2) Create a Python 3.10 environment

# Option A: venv (Linux/macOS)
python3.10 -m venv .venv
source .venv/bin/activate

# Option A (Windows PowerShell)

# py -3.10 -m venv .venv

# .\.venv\Scripts\Activate.ps1

# Option B: conda

# conda create -n nbmpo python=3.10 -y

# conda activate nbmpo

# 4) Launch Jupyter
jupyter lab     # or: jupyter notebook

# 5) Open index.ipynb and "Run All Cells"
```

### B) Run in the browser (Binder)
Click the badge to launch a JupyterLab session in your browser (configured from `requirements.txt` and `runtime.txt` for Python 3.10), then open **`index.ipynb`** and run all cells.

## How the notebook is organized

| Notebook section | What happens |
| --- | --- |
| **Neutron measurement on D23** | Defines the D23 NUMOR ranges for both field directions; (optionally) downloads data via `IllSftp` (guarded by `if False:`); loads the scans and composes a multi-panel plot of the neutron data with field-direction labels. Outputs `fig2.pdf` and `fig3.pdf`. |
| **Specific heat capacity measurement** | Loads PPMS raw files from `rawhc/` and processes them with `LongHCPulse`; interpolates onto a \(T\)–\(H\) grid and renders heat-map plots (imshow) with appropriate axis limits. Outputs `fig4_nolines.pdf`, lines to guide the eye in the paper are added manually. |
| **Susceptibility** | Loads calculated magnetization curves from `rawsim/` and plots \(M(H)\) for \(H\parallel c\) and \(H\perp c\); adds an “exp.

File: diffraction/neutron-magnetism/mag_600mK_2p2T_Hc/NBMPO_600mK_2p2T_Hc_culled_unmerged.int
TITLE   Mag2Pol merged data file
(3i4,i5,2F14.4,i5,4f8.2)
  1.00000   0   0
     2  ! Number of Propagation vectors (star_k)
   1    0.3333    0.3333    0.0000
   2   -0.3333   -0.3333   -0.0000
   0   0   1    2       45.4900        0.5800    1    0.00    0.00    0.00    0.00
   0   0   1    1       44.2200        0.6000    1    0.00    0.00    0.00    0.00
   0   0  -1    1       45.1200        0.7500    1    0.00    0.00    0.00    0.00
   0   0  -1    2       44.2000        0.5600    1    0.00    0.00    0.00    0.00
   1   1  -1    2       50.5900        0.7300    1    0.00    0.00    0.00    0.00
   1   1   1    2       57.0900        0.8700    1    0.00    0.00    0.00    0.00
  -1  -1  -1    1       59.8200        0.8400    1    0.00    0.00    0.00    0.00
  -1  -1   1    1       59.8300        0.9100    1    0.00    0.00    0.00    0.00
   0   0  -2    2       11.2700        0.4700    1    0.00    0.00    0.00    0.00
   0   0   2    1       11.6600        0.5700    1    0.00    0.00    0.00    0.00
   0   0   2    2       12.4400        0.5300    1    0.00    0.00    0.00    0.00
   0   0  -2    1       13.1500        0.5100    1    0.00    0.00    0.00    0.00
   1   1  -2    2       26.4000        0.5800    1    0.00    0.00    0.00    0.00
  -1  -1  -2    1       26.0900        0.7000    1    0.00    0.00    0.00    0.00
   1   1   2    2       25.3800        0.6700    1    0.00    0.00    0.00    0.00
  -1  -1   2    1       27.5000        0.7100    1    0.00    0.00    0.00    0.00
   1   1  -3    2       15.4200        1.1100    1    0.00    0.00    0.00    0.00
  -1  -1   0    2       28.2500        0.6800    1    0.00    0.00    0.00    0.00
   1   1  -4    2        2.2100        0.5900    1    0.00    0.00    0.00    0.00
  -1  -1  -4    1        2.7600        1.0300    1    0.00    0.00    0.00    0.00
   1   1   4    2        3.3700        0.7100    1    0.00    0.00    0.00    0.00
  -1  -1   4    1        3.9000        0.6400    1    0.00    0.00    0.00    0.00
  -2  -2   0    1       20.3500        0.6400    1    0.00    0.00    0.00    0.00
   2   2   0    2       20.0700        0.7000    1    0.00    0.00    0.00    0.00
   2   2  -1    2       14.2800        0.6400    1    0.00    0.00    0.00    0.00
  -2  -2  -1    1        3.4900        0.3400    1    0.00    0.00    0.00    0.00
  -2  -2   1    1        7.7300        0.4300    1    0.00    0.00    0.00    0.00
   2   2   1    2       17.5400        0.9600    1    0.00    0.00    0.00    0.00
   1   1  -3    1        5.8200        0.4400    1    0.00    0.00    0.00    0.00
  -1  -1  -3    2        9.8100        0.6800    1    0.00    0.00    0.00    0.00
  -1  -1   3    2        9.0200        0.7700    1    0.00    0.00    0.00    0.00
   1   1   3    1        8.7300        0.6500    1    0.00    0.00    0.00    0.00
