Repository: me2d09/nbmpo-diffraction-paper

# Na₂BaMn(PO₄)₂ diffraction paper – reproducibility package
This repository contains all Python code and raw data needed to **reproduce every
figure** in the manuscript

> “Spin structures and phase diagrams of the spin-5/2 triangular-lattice
> antiferromagnet Na₂BaMn(PO₄)₂ under magnetic field”.

The core of the workflow is the Jupyter notebook  
`index.ipynb` — running it from top to bottom regenerates the publication-ready
PDF versions of Figures 2–8 in the main text and Figure S3 in the Supplement.

## Repository layout
```
.
├── index.ipynb          # one-click pipeline that orchestrates everything
├── 2dmodel/             # Monte-Carlo outputs for the 2D easy-axis triangular Heisenberg model (no interlayer J)
├── 2dmodel/             # Monte-Carlo outputs for the 3D model with frustrated interlayer couplings (Ja, J2)
├── rawdata/             # raw neutron diffraction files from D23, these data could e downloaded again from ILL data repository
├── rawhc/               # raw heat-capacity files, including puck calibration, measured at MGML facility
├── rawsim/              # calculated magnetization curves
├── requirements.txt     # python requirements environment freezed for python 3.10 for full reproducibility
└── LICENSE              # CC-BY-4.0
````

### Data provenance

* **`rawdata/`** — Original neutron diffraction files recorded on the ILL D23 diffractometer. These are unmodified exports from the instrument and can be re-downloaded from the ILL data repository. Experiment identifiers are referenced in the python script, together with the code to downlaod them. ILL username and password is needed. This step is skippeb by defualt since the data are mirrored in this repository. The notebooks read this files **read-only**.

* **`rawhc/`** — Original heat-capacity data measured on PPMS at the MGML facility, including puck calibration runs. Any addenda subtraction/processing happens in the notebooks; the files here remain untouched.

* **`rawsim/`** — Calculated magnetization curves used in the figures/analysis. These are model outputs saved to disk so the full pipeline can be reproduced without rerunning long simulations. Used for Fig. 6.

* **`2dmodel/`** — Monte-Carlo outputs for the **2D easy-axis triangular Heisenberg model** (nearest-neighbour intralayer exchange only; **no interlayer coupling**). Contains the simulation products consumed by the plotting notebook.

* **`3dmodel/`** — Monte-Carlo outputs for the **3D model with frustrated interlayer couplings** (competing $J_a$, $J_2$ on top of intralayer exchange). Also consumed directly by the plotting notebook.

* **`index.ipynb`** — Orchestrates the full, one-click rebuild of all figures from the above inputs (no manual edits to the raw folders). In addition, raw trusted neutron data([this](https://doi.ill.fr/10.5291/ILL-DATA.5-41-1252) and [this](https://doi.ill.fr/10.5291/ILL-DATA.CRG-3064)) can be downloaded from the [https://data.ill.eu/] portal when the 3 years embargo period will be over. Ehis step is not needed as the copy of the needed data are included in rawdata folder.

* **`requirements.txt`** — Frozen Python 3.10 environment to reproduce the exact software stack used to generate the figures.

* **`LICENSE`** — CC-BY-4.0; please cite the manuscript if you reuse data or figures.


---

## Quick start

# 1) Clone
git clone https://github.com/me2d09/nbmpo-diffraction-paper.git
cd nbmpo-diffraction-paper

# 2) Create a Python 3.10 environment

# Option A: venv (Linux/macOS)
python3.10 -m venv .venv
source .venv/bin/activate

# Option A (Windows PowerShell)

# py -3.10 -m venv .venv

# .\.venv\Scripts\Activate.ps1

# Option B: conda

# conda create -n nbmpo python=3.10 -y

# conda activate nbmpo

# 4) Launch Jupyter
jupyter lab     # or: jupyter notebook

# 5) Open index.ipynb and "Run All Cells"
```

### B) Run in the browser (Binder)
Click the badge to launch a JupyterLab session in your browser (configured from `requirements.txt` and `runtime.txt` for Python 3.10), then open **`index.ipynb`** and run all cells.

## How the notebook is organized

| Notebook section | What happens |
| --- | --- |
| **Neutron measurement on D23** | Defines the D23 NUMOR ranges for both field directions; (optionally) downloads data via `IllSftp` (guarded by `if False:`); loads the scans and composes a multi-panel plot of the neutron data with field-direction labels. Outputs `fig2.pdf` and `fig3.pdf`. |
| **Specific heat capacity measurement** | Loads PPMS raw files from `rawhc/` and processes them with `LongHCPulse`; interpolates onto a \(T\)–\(H\) grid and renders heat-map plots (imshow) with appropriate axis limits. Outputs `fig4_nolines.pdf`, lines to guide the eye in the paper are added manually. |
| **Susceptibility** | Loads calculated magnetization curves from `rawsim/` and plots \(M(H)\) for \(H\parallel c\) and \(H\perp c\); adds an “exp.

File: diffraction/neutron-magnetism/mag_600mK_1p2T_Hc/Na2BaMnP2O8-600mK-1p2T-Hc.xml
<?xml version="1.0" encoding="UTF-8"?>
<mag2polSampleFile>
    <version major="7" minor="0" patch="4"/>
    <general source="neutron"/>
    <sample>
        <symmetry spaceGroup="P-3">
            <magneticSymmetry numberOfIrreps="1" numberOfOperators="1" sphericalCoordinates="false" localSusceptibility="false" useBasisVectors="true" useIrrepsBasisVectors="false">
                <propagationVector inBrillouinZone="true" qx="0.333333" qy="0.333333" qz="-0.167"/>
                <operators>
                    <operator irrep="1" symmX="x" symmY="y" symmZ="z" symmU="u" symmV="v" symmW="w" phase="0"/>
                </operators>
            </magneticSymmetry>
        </symmetry>
        <cellParameters a="5.3729" b="5.3729" c="7.0954" alpha="90" beta="90" gamma="120"/>
        <atoms sites="6">
            <atom label="NA" userDefined="false" rigidBody="false">
                <position x="0.333333" y="0.666667" z="0.186"/>
                <occupation occ="1"/>
                <DW aniso="false" B="-0.5" B11="0" B22="0" B33="0" B12="0" B13="0" B23="0"/>
                <plot show="false" atomScale="10" spinScale="1" red="255" green="255" blue="0"/>
            </atom>
            <atom label="BA" userDefined="false" rigidBody="false">
                <position x="0" y="0" z="0.5"/>
                <occupation occ="1"/>
                <DW aniso="false" B="-0.5" B11="0" B22="0" B33="0" B12="0" B13="0" B23="0"/>
                <plot show="false" atomScale="10" spinScale="1" red="0" green="255" blue="255"/>
            </atom>
            <atom label="MMN2" userDefined="false" rigidBody="false">
                <position x="0" y="0" z="0"/>
                <occupation occ="1"/>
                <DW aniso="false" B="-0.5" B11="0" B22="0" B33="0" B12="0" B13="0" B23="0"/>
                <magneticMoment Rx="1.438" Ry="-2.613" Rz="2.613" Ix="0" Iy="0" Iz="0" phase="0"/>
                <basisVectors number="3">
                    <BV1 Rx="0" Ry="0" Rz="1" Ix="0" Iy="0" Iz="0"/>
                    <BV2 Rx="0.612" Ry="0" Rz="0" Ix="-0.354" Iy="-0.707" Iz="0"/>
                    <BV3 Rx="0.612" Ry="0" Rz="0" Ix="0.354" Iy="0.707" Iz="0"/>
                </basisVectors>
                <irrep Rx="1" Ry="1" Rz="1" Ix="1" Iy="1" Iz="1"/>
                <plot show="true" atomScale="15" spinScale="1" red="0" green="0" blue="255"/>
            </atom>
            <atom label="P" userDefined="false" rigidBody="false">
                <position x="0.666667" y="0.333333" z="0.26286"/>
                <occupation occ="1"/>
                <DW aniso="false" B="-0.5" B11="0" B22="0" B33="0" B12="0" B13="0" B23="0"/>
                <plot show="false" atomScale="10" spinScale="1" red="0" green="255" blue="0"/>
            </atom>
            <atom label="O" userDefined="false" rigidBody="false">
                <position x="0.666667" y="0.333333" z="0.47708"/>
                <occupation occ="1"/>
                <DW aniso="false" B="-0.5" B11="0" B22="0" B33="0" B12="0" B13="0" B23="0"/>
                <plot show="false" atomScale="10" spinScale="1" red="255" green="0" blue="0"/>
            </atom>
            <atom label="O" userDefined="false" rigidBody="false">
                <position x="0.36193" y="0.2367" z="0.18706"/>
                <occupation occ="1"/>
                <DW aniso="false" B="-0.5" B11="0" B22="0" B33="0" B12="0" B13="0" B23="0"/>
                <plot show="false" atomScale="10" spinScale="1" red="255" green="0" blue="0"/>
            </atom>
        </atoms>
        <scaleAndExtinction scale="183.745" lambdaHalf="0" shelXtype="anisotropic" x="0" x11="0" x22="0" x33="0" x12="0" x23="0" x13="0" useBeckerCoppens="false" domainRadius="0" mosaicSpread="0" distribution="Lorentzian"/>
        <twins number="1" tolerance="0.01">
            <twin R11="1" R12="0" R13="0" R21="0" R22="1" R23="0" R31="0" R32="0" R33="1" population="1"/>
        </twins>
        <magneticDomains number="1">
            <magneticDomain symmX="x" symmY="y" symmZ="z" timeInversion="false" chiral="false" kDomain="1" population="1"/>
        </magneticDomains>
    </sample>
    <plotPreferences>
        <cellBoundaries aMin="0" aMax="3" bMin="0" bMax="3" cMin="0" cMax="3"/>
        <rotationMatrix R11="-0.003" R12="0.999" R13="0.045" R21="0.001" R22="-0.045" R23="0.999" R31="1" R32="0.003" R33="-0.001"/>
        <lightRotationMatrix R11="1" R12="0" R13="0" R21="0" R22="1" R23="0" R31="0" R32="0" R33="1"/>
        <visibleBox left="-21.29" right="21.29" bottom="-17.14" top="17.14"/>
        <projectionType perspective="false" depth="-20" focus="-100"/>
        <coordinateAxes scale="1" dx="0" dy="0">
            <axesLabels fontSize="17" aDx="0" aDy="0" bDx="0" bDy="0" cDx="0" cDy="0"/>
        </coordinateAxes>
        <legend scale="1" dx="0" dy="0">
            <legendLabels fontSize="17" dx="0" dy="0"/>
        </legend>
    </plotPreferences>
    <instrument name="D23" wavelength="1" polarization="1" cellEfficiency="1">
        <axes BLx="+x" BLy="+y" BLz="+z"/>
        <geometry mode="normal beam" diffractionDirection="left" chiQuadrant="0" blindReflectionAction="0"/>
        <rotationSenses theta="CCW" omega="CCW" chi="CCW" phi="CCW" nu="CCW"/>
        <orientationMatrix UB11="0" UB12="0" UB13="0" UB21="0" UB22="0" UB23="0" UB31="0" UB32="0" UB33="0"/>
        <verticalSampleAxis h="0" k="0" l="1"/>
        <limitsAndOffsets>
            <theta min="2" max="160" offset="0"/>
            <omega min="-178" max="178" offset="0"/>
            <chi min="-30" max="200" offset="0"/>
            <phi min="-180" max="180" offset="0"/>
            <nu min="-24.6" max="5.4" offset="0"/>
        </limitsAndOffsets>
    </instrument>
    <fitParameters refineNuclear="false" purelyMagnetic="false" refineFlippingRatios="false">
        <settings weight="100" maxIterations="50" convergenceCriterium="0.01" ignoreAdditionalSCphases="true" useMultipolesWithInts="false"/>
        <results iterations="1" chiSquare="2492.06" reducedChiSquare="155.754" Rf="30.938"/>
        <dataSets>
            <fliFile path=""/>
            <intFile path="C:/GDrive/PostDoc-Juelich/7_NBMP-Nikolaos/6_D23-finalized/mag_600mK_1p2T_Hc/toto_1_ppm_culled.fsq"/>
        </dataSets>
        <constraints number="1">
            <constraint equation="M1C3 = -1 M1C2 + 0" use="true"/>
        </constraints>
        <refinementFlags>
            <atoms>
                <atom label="NA"/>
                <atom label="BA"/>
                <atom label="MMN2">
                    <magneticMoment Rx="1" Ry="1" Rz="0" Ix="0" Iy="0" Iz="0" phase="0"/>
                    <sigmaMagneticMoment Rx="0.7" Ry="0.3" Rz="0" Ix="0" Iy="0" Iz="0" phase="0"/>
                </atom>
                <atom label="P"/>
                <atom label="O"/>
                <atom label="O"/>
            </atoms>
            <magneticDomains domain1Pop="0"/>
            <sigmaMagneticDomains domain1Pop="0"/>
            <phase volumeFraction="0"/>
            <sigmaPhase volumeFraction="0"/>
        </refinementFlags>
    </fitParameters>
</mag2polSampleFile>

File: diffraction/neutron-magnetism/mag_600mK_2p2T_Hc/Na2BaMnP2O8-600mK-2p2T-Hc.xml
<?xml version="1.0" encoding="UTF-8"?>
<mag2polSampleFile>
    <version major="7" minor="0" patch="4"/>
    <general source="neutron"/>
    <sample>
        <symmetry spaceGroup="P-3">
            <magneticSymmetry numberOfIrreps="1" numberOfOperators="1" sphericalCoordinates="false" localSusceptibility="false" useBasisVectors="true" useIrrepsBasisVectors="false">
                <propagationVector inBrillouinZone="true" qx="0.333333" qy="0.333333" qz="0"/>
                <operators>
                    <operator irrep="1" symmX="x" symmY="y" symmZ="z" symmU="u" symmV="v" symmW="w" phase="0"/>
                </operators>
            </magneticSymmetry>
        </symmetry>
        <cellParameters a="5.3729" b="5.3729" c="7.0954" alpha="90" beta="90" gamma="120"/>
        <atoms sites="6">
            <atom label="NA" userDefined="false" rigidBody="false">
                <position x="0.333333" y="0.666667" z="0.186"/>
                <occupation occ="1"/>
                <DW aniso="false" B="-0.5" B11="0" B22="0" B33="0" B12="0" B13="0" B23="0"/>
                <plot show="false" atomScale="10" spinScale="1" red="255" green="255" blue="0"/>
            </atom>
            <atom label="BA" userDefined="false" rigidBody="false">
                <position x="0" y="0" z="0.5"/>
                <occupation occ="1"/>
                <DW aniso="false" B="-0.5" B11="0" B22="0" B33="0" B12="0" B13="0" B23="0"/>
                <plot show="false" atomScale="10" spinScale="1" red="0" green="255" blue="255"/>
            </atom>
            <atom label="MMN2" userDefined="false" rigidBody="false">
                <position x="0" y="0" z="0"/>
                <occupation occ="1"/>
                <DW aniso="false" B="-0.5" B11="0" B22="0" B33="0" B12="0" B13="0" B23="0"/>
                <magneticMoment Rx="-5.47889" Ry="-1.37909" Rz="1.31463" Ix="0" Iy="0" Iz="0" phase="0"/>
                <basisVectors number="3">
                    <BV1 Rx="0" Ry="0" Rz="1" Ix="0" Iy="0" Iz="0"/>
                    <BV2 Rx="0.612" Ry="0" Rz="0" Ix="-0.354" Iy="-0.707" Iz="0"/>
                    <BV3 Rx="0.612" Ry="0" Rz="0" Ix="0.354" Iy="0.707" Iz="0"/>
                </basisVectors>
                <irrep Rx="1" Ry="1" Rz="1" Ix="1" Iy="1" Iz="1"/>
                <plot show="true" atomScale="15" spinScale="1" red="0" green="0" blue="255"/>
            </atom>
            <atom label="P" userDefined="false" rigidBody="false">
                <position x="0.666667" y="0.333333" z="0.26286"/>
                <occupation occ="1"/>
                <DW aniso="false" B="-0.5" B11="0" B22="0" B33="0" B12="0" B13="0" B23="0"/>
                <plot show="false" atomScale="10" spinScale="1" red="0" green="255" blue="0"/>
            </atom>
            <atom label="O" userDefined="false" rigidBody="false">
                <position x="0.666667" y="0.333333" z="0.47708"/>
                <occupation occ="1"/>
                <DW aniso="false" B="-0.5" B11="0" B22="0" B33="0" B12="0" B13="0" B23="0"/>
                <plot show="false" atomScale="10" spinScale="1" red="255" green="0" blue="0"/>
            </atom>
            <atom label="O" userDefined="false" rigidBody="false">
                <position x="0.36193" y="0.2367" z="0.18706"/>
                <occupation occ="1"/>
                <DW aniso="false" B="-0.5" B11="0" B22="0" B33="0" B12="0" B13="0" B23="0"/>
                <plot show="false" atomScale="10" spinScale="1" red="255" green="0" blue="0"/>
            </atom>
        </atoms>
        <scaleAndExtinction scale="183.745" lambdaHalf="0" shelXtype="anisotropic" x="0" x11="0" x22="0" x33="0" x12="0" x23="0" x13="0" useBeckerCoppens="false" domainRadius="0" mosaicSpread="0" distribution="Lorentzian"/>
        <twins number="1" tolerance="0.01">
            <twin R11="1" R12="0" R13="0" R21="0" R22="1" R23="0" R31="0" R32="0" R33="1" population="1"/>
        </twins>
        <magneticDomains number="1">
            <magneticDomain symmX="x" symmY="y" symmZ="z" timeInversion="false" chiral="false" kDomain="1" population="1"/>
        </magneticDomains>
    </sample>
    <plotPreferences>
        <cellBoundaries aMin="0" aMax="3" bMin="0" bMax="3" cMin="0" cMax="3"/>
        <rotationMatrix R11="-0.404" R12="0.915" R13="0.018" R21="-0.24" R22="-0.125" R23="0.963" R31="0.883" R32="0.385" R33="0.27"/>
        <lightRotationMatrix R11="1" R12="0" R13="0" R21="0" R22="1" R23="0" R31="0" R32="0" R33="1"/>
        <visibleBox left="-21.29" right="21.29" bottom="-15.94" top="15.94"/>
        <projectionType perspective="false" depth="-20" focus="-100"/>
        <coordinateAxes scale="1" dx="0" dy="0">
            <axesLabels fontSize="17" aDx="0" aDy="0" bDx="0" bDy="0" cDx="0" cDy="0"/>
        </coordinateAxes>
        <legend scale="1" dx="0" dy="0">
            <legendLabels fontSize="17" dx="0" dy="0"/>
        </legend>
    </plotPreferences>
    <instrument name="D23" wavelength="1" polarization="1" cellEfficiency="1">
        <axes BLx="+x" BLy="+y" BLz="+z"/>
        <geometry mode="normal beam" diffractionDirection="left" chiQuadrant="0" blindReflectionAction="0"/>
        <rotationSenses theta="CCW" omega="CCW" chi="CCW" phi="CCW" nu="CCW"/>
        <orientationMatrix UB11="0" UB12="0" UB13="0" UB21="0" UB22="0" UB23="0" UB31="0" UB32="0" UB33="0"/>
        <verticalSampleAxis h="0" k="0" l="1"/>
        <limitsAndOffsets>
            <theta min="2" max="160" offset="0"/>
            <omega min="-178" max="178" offset="0"/>
            <chi min="-30" max="200" offset="0"/>
            <phi min="-180" max="180" offset="0"/>
            <nu min="-24.6" max="5.4" offset="0"/>
        </limitsAndOffsets>
    </instrument>
    <fitParameters refineNuclear="false" purelyMagnetic="false" refineFlippingRatios="false">
        <settings weight="100" maxIterations="50" convergenceCriterium="0.01" ignoreAdditionalSCphases="true" useMultipolesWithInts="false"/>
        <results iterations="3" chiSquare="1079.31" reducedChiSquare="83.024" Rf="8.54213"/>
        <dataSets>
            <fliFile path=""/>
            <intFile path="C:/GDrive/PostDoc-Juelich/7_NBMP-Nikolaos/6_D23-finalized/mag_600mK_2p2T_Hc/NBMPO_600mK_2p2T_Hc_culled_unmerged.int"/>
        </dataSets>
        <constraints number="0"/>
        <refinementFlags>
            <atoms>
                <atom label="NA"/>
                <atom label="BA"/>
                <atom label="MMN2">
                    <magneticMoment Rx="1" Ry="1" Rz="1" Ix="0" Iy="0" Iz="0" phase="0"/>
                    <sigmaMagneticMoment Rx="0.3" Ry="0.6" Rz="0.6" Ix="0" Iy="0" Iz="0" phase="0"/>
                </atom>
                <atom label="P"/>
                <atom label="O"/>
                <atom label="O"/>
            </atoms>
            <magneticDomains domain1Pop="0"/>
            <sigmaMagneticDomains domain1Pop="0"/>
            <phase volumeFraction="0"/>
            <sigmaPhase volumeFraction="0"/>
        </refinementFlags>
    </fitParameters>
</mag2polSampleFile>

File: diffraction/neutron-magnetism/mag_600mK_3p8T_Hc/Na2BaMnP2O8-600mK-3p8T-Hc.xml
<?xml version="1.0" encoding="UTF-8"?>
<mag2polSampleFile>
    <version major="7" minor="0" patch="4"/>
    <general source="neutron"/>
    <sample>
        <symmetry spaceGroup="P-3">
            <magneticSymmetry numberOfIrreps="1" numberOfOperators="1" sphericalCoordinates="false" localSusceptibility="false" useBasisVectors="true" useIrrepsBasisVectors="false">
                <propagationVector inBrillouinZone="true" qx="0.333333" qy="0.333333" qz="-0.333333"/>
                <operators>
                    <operator irrep="1" symmX="x" symmY="y" symmZ="z" symmU="u" symmV="v" symmW="w" phase="0"/>
                </operators>
            </magneticSymmetry>
        </symmetry>
        <cellParameters a="5.3729" b="5.3729" c="7.0954" alpha="90" beta="90" gamma="120"/>
        <atoms sites="6">
            <atom label="NA" userDefined="false" rigidBody="false">
                <position x="0.333333" y="0.666667" z="0.186"/>
                <occupation occ="1"/>
                <DW aniso="false" B="-0.5" B11="0" B22="0" B33="0" B12="0" B13="0" B23="0"/>
                <plot show="false" atomScale="10" spinScale="1" red="255" green="255" blue="0"/>
            </atom>
            <atom label="BA" userDefined="false" rigidBody="false">
                <position x="0" y="0" z="0.5"/>
                <occupation occ="1"/>
                <DW aniso="false" B="-0.5" B11="0" B22="0" B33="0" B12="0" B13="0" B23="0"/>
                <plot show="false" atomScale="10" spinScale="1" red="0" green="255" blue="255"/>
            </atom>
            <atom label="MMN2" userDefined="false" rigidBody="false">
                <position x="0" y="0" z="0"/>
                <occupation occ="1"/>
                <DW aniso="false" B="-0.5" B11="0" B22="0" B33="0" B12="0" B13="0" B23="0"/>
                <magneticMoment Rx="1.858" Ry="3.553" Rz="0" Ix="0" Iy="0" Iz="0" phase="0.5"/>
                <basisVectors number="3">
                    <BV1 Rx="0" Ry="0" Rz="1" Ix="0" Iy="0" Iz="0"/>
                    <BV2 Rx="0.612" Ry="0" Rz="0" Ix="-0.354" Iy="-0.707" Iz="0"/>
                    <BV3 Rx="0.612" Ry="0" Rz="0" Ix="0.354" Iy="0.707" Iz="0"/>
                </basisVectors>
                <irrep Rx="1" Ry="1" Rz="1" Ix="1" Iy="1" Iz="1"/>
                <plot show="true" atomScale="15" spinScale="1" red="0" green="0" blue="255"/>
            </atom>
            <atom label="P" userDefined="false" rigidBody="false">
                <position x="0.666667" y="0.333333" z="0.26286"/>
                <occupation occ="1"/>
                <DW aniso="false" B="-0.5" B11="0" B22="0" B33="0" B12="0" B13="0" B23="0"/>
                <plot show="false" atomScale="10" spinScale="1" red="0" green="255" blue="0"/>
            </atom>
            <atom label="O" userDefined="false" rigidBody="false">
                <position x="0.666667" y="0.333333" z="0.47708"/>
                <occupation occ="1"/>
                <DW aniso="false" B="-0.5" B11="0" B22="0" B33="0" B12="0" B13="0" B23="0"/>
                <plot show="false" atomScale="10" spinScale="1" red="255" green="0" blue="0"/>
            </atom>
            <atom label="O" userDefined="false" rigidBody="false">
                <position x="0.36193" y="0.2367" z="0.18706"/>
                <occupation occ="1"/>
                <DW aniso="false" B="-0.5" B11="0" B22="0" B33="0" B12="0" B13="0" B23="0"/>
                <plot show="false" atomScale="10" spinScale="1" red="255" green="0" blue="0"/>
            </atom>
        </atoms>
        <scaleAndExtinction scale="183.745" lambdaHalf="0" shelXtype="anisotropic" x="0" x11="0" x22="0" x33="0" x12="0" x23="0" x13="0" useBeckerCoppens="false" domainRadius="0" mosaicSpread="0" distribution="Lorentzian"/>
        <twins number="1" tolerance="0.01">
            <twin R11="1" R12="0" R13="0" R21="0" R22="1" R23="0" R31="0" R32="0" R33="1" population="1"/>
        </twins>
        <magneticDomains number="1">
            <magneticDomain symmX="x" symmY="y" symmZ="z" timeInversion="false" chiral="false" kDomain="1" population="1"/>
        </magneticDomains>
    </sample>
    <plotPreferences>
        <cellBoundaries aMin="0" aMax="3" bMin="0" bMax="3" cMin="0" cMax="3"/>
        <rotationMatrix R11="-0.415" R12="0.902" R13="0.122" R21="-0.107" R22="-0.182" R23="0.978" R31="0.904" R32="0.392" R33="0.172"/>
        <lightRotationMatrix R11="1" R12="0" R13="0" R21="0" R22="1" R23="0" R31="0" R32="0" R33="1"/>
        <visibleBox left="-21.29" right="21.29" bottom="-17.15" top="17.15"/>
        <projectionType perspective="false" depth="-20" focus="-100"/>
        <coordinateAxes scale="1" dx="0" dy="0">
            <axesLabels fontSize="17" aDx="0" aDy="0" bDx="0" bDy="0" cDx="0" cDy="0"/>
        </coordinateAxes>
        <legend scale="1" dx="0" dy="0">
            <legendLabels fontSize="17" dx="0" dy="0"/>
        </legend>
    </plotPreferences>
    <instrument name="D23" wavelength="1" polarization="1" cellEfficiency="1">
        <axes BLx="+x" BLy="+y" BLz="+z"/>
        <geometry mode="normal beam" diffractionDirection="left" chiQuadrant="0" blindReflectionAction="0"/>
        <rotationSenses theta="CCW" omega="CCW" chi="CCW" phi="CCW" nu="CCW"/>
        <orientationMatrix UB11="0" UB12="0" UB13="0" UB21="0" UB22="0" UB23="0" UB31="0" UB32="0" UB33="0"/>
        <verticalSampleAxis h="0" k="0" l="1"/>
        <limitsAndOffsets>
            <theta min="2" max="160" offset="0"/>
            <omega min="-178" max="178" offset="0"/>
            <chi min="-30" max="200" offset="0"/>
            <phi min="-180" max="180" offset="0"/>
            <nu min="-24.6" max="5.4" offset="0"/>
        </limitsAndOffsets>
    </instrument>
    <fitParameters refineNuclear="false" purelyMagnetic="false" refineFlippingRatios="false">
        <settings weight="100" maxIterations="50" convergenceCriterium="0.01" ignoreAdditionalSCphases="true" useMultipolesWithInts="false"/>
        <results iterations="4" chiSquare="90.4978" reducedChiSquare="6.46413" Rf="7.92361"/>
        <dataSets>
            <fliFile path=""/>
            <intFile path="C:/GDrive/PostDoc-Juelich/7_NBMP-Nikolaos/6_D23-finalized/mag_600mK_3p8T_Hc/toto_ppm_culled.fsq"/>
        </dataSets>
        <constraints number="0"/>
        <refinementFlags>
            <atoms>
                <atom label="NA"/>
                <atom label="BA"/>
                <atom label="MMN2">
                    <magneticMoment Rx="1" Ry="1" Rz="0" Ix="0" Iy="0" Iz="0" phase="0"/>
                    <sigmaMagneticMoment Rx="0.2" Ry="0.09" Rz="0" Ix="0" Iy="0" Iz="0" phase="0"/>
                </atom>
                <atom label="P"/>
                <atom label="O"/>
                <atom label="O"/>
            </atoms>
            <magneticDomains domain1Pop="0"/>
            <sigmaMagneticDomains domain1Pop="0"/>
            <phase volumeFraction="0"/>
            <sigmaPhase volumeFraction="0"/>
        </refinementFlags>
    </fitParameters>
</mag2polSampleFile>
