Repository: me2d09/nbmpo-diffraction-paper

# Na₂BaMn(PO₄)₂ diffraction paper – reproducibility package
This repository contains all Python code and raw data needed to **reproduce every
figure** in the manuscript

> “Spin structures and phase diagrams of the spin-5/2 triangular-lattice
> antiferromagnet Na₂BaMn(PO₄)₂ under magnetic field”.

The core of the workflow is the Jupyter notebook  
`index.ipynb` — running it from top to bottom regenerates the publication-ready
PDF versions of Figures 2–8 in the main text and Figure S3 in the Supplement.

## Repository layout
```
.
├── index.ipynb          # one-click pipeline that orchestrates everything
├── 2dmodel/             # Monte-Carlo outputs for the 2D easy-axis triangular Heisenberg model (no interlayer J)
├── 2dmodel/             # Monte-Carlo outputs for the 3D model with frustrated interlayer couplings (Ja, J2)
├── rawdata/             # raw neutron diffraction files from D23, these data could e downloaded again from ILL data repository
├── rawhc/               # raw heat-capacity files, including puck calibration, measured at MGML facility
├── rawsim/              # calculated magnetization curves
├── requirements.txt     # python requirements environment freezed for python 3.10 for full reproducibility
└── LICENSE              # CC-BY-4.0
````

### Data provenance

* **`rawdata/`** — Original neutron diffraction files recorded on the ILL D23 diffractometer. These are unmodified exports from the instrument and can be re-downloaded from the ILL data repository. Experiment identifiers are referenced in the python script, together with the code to downlaod them. ILL username and password is needed. This step is skippeb by defualt since the data are mirrored in this repository. The notebooks read this files **read-only**.

* **`rawhc/`** — Original heat-capacity data measured on PPMS at the MGML facility, including puck calibration runs. Any addenda subtraction/processing happens in the notebooks; the files here remain untouched.

* **`rawsim/`** — Calculated magnetization curves used in the figures/analysis. These are model outputs saved to disk so the full pipeline can be reproduced without rerunning long simulations. Used for Fig. 6.

* **`2dmodel/`** — Monte-Carlo outputs for the **2D easy-axis triangular Heisenberg model** (nearest-neighbour intralayer exchange only; **no interlayer coupling**). Contains the simulation products consumed by the plotting notebook.

* **`3dmodel/`** — Monte-Carlo outputs for the **3D model with frustrated interlayer couplings** (competing $J_a$, $J_2$ on top of intralayer exchange). Also consumed directly by the plotting notebook.

* **`index.ipynb`** — Orchestrates the full, one-click rebuild of all figures from the above inputs (no manual edits to the raw folders). In addition, raw trusted neutron data([this](https://doi.ill.fr/10.5291/ILL-DATA.5-41-1252) and [this](https://doi.ill.fr/10.5291/ILL-DATA.CRG-3064)) can be downloaded from the [https://data.ill.eu/] portal when the 3 years embargo period will be over. Ehis step is not needed as the copy of the needed data are included in rawdata folder.

* **`requirements.txt`** — Frozen Python 3.10 environment to reproduce the exact software stack used to generate the figures.

* **`LICENSE`** — CC-BY-4.0; please cite the manuscript if you reuse data or figures.


---

## Quick start

# 1) Clone
git clone https://github.com/me2d09/nbmpo-diffraction-paper.git
cd nbmpo-diffraction-paper

# 2) Create a Python 3.10 environment

# Option A: venv (Linux/macOS)
python3.10 -m venv .venv
source .venv/bin/activate

# Option A (Windows PowerShell)

# py -3.10 -m venv .venv

# .\.venv\Scripts\Activate.ps1

# Option B: conda

# conda create -n nbmpo python=3.10 -y

# conda activate nbmpo

# 4) Launch Jupyter
jupyter lab     # or: jupyter notebook

# 5) Open index.ipynb and "Run All Cells"
```

### B) Run in the browser (Binder)
Click the badge to launch a JupyterLab session in your browser (configured from `requirements.txt` and `runtime.txt` for Python 3.10), then open **`index.ipynb`** and run all cells.

## How the notebook is organized

| Notebook section | What happens |
| --- | --- |
| **Neutron measurement on D23** | Defines the D23 NUMOR ranges for both field directions; (optionally) downloads data via `IllSftp` (guarded by `if False:`); loads the scans and composes a multi-panel plot of the neutron data with field-direction labels. Outputs `fig2.pdf` and `fig3.pdf`. |
| **Specific heat capacity measurement** | Loads PPMS raw files from `rawhc/` and processes them with `LongHCPulse`; interpolates onto a \(T\)–\(H\) grid and renders heat-map plots (imshow) with appropriate axis limits. Outputs `fig4_nolines.pdf`, lines to guide the eye in the paper are added manually. |
| **Susceptibility** | Loads calculated magnetization curves from `rawsim/` and plots \(M(H)\) for \(H\parallel c\) and \(H\perp c\); adds an “exp.

File: diffraction/neutron-magnetism/mag_600mK_1p2T_Hc/Na2BaMnP2O8-600mK-1p2T-Hc.dat
// Integrated intensity data: C:/GDrive/PostDoc-Juelich/7_NBMP-Nikolaos/6_D23-finalized/mag_600mK_1p2T_Hc/toto_1_ppm_culled.fsq
      h      k      l      Ical      Iobs     dIobs
  0.000  0.000 -1.000     23.99     29.82      0.46
 -0.000 -0.000 -1.000     18.67     22.61      0.43
  1.000  1.000 -1.000     12.38     15.55      0.40
  0.000  0.000 -2.000     20.67     15.22      0.54
 -1.000 -1.000 -1.000     16.27     24.67      0.57
 -0.000 -0.000 -2.000     15.55     12.73      0.56
 -1.000 -1.000 -2.000     13.65     13.10      1.56
 -1.000 -1.000  0.000      5.57     11.10      0.65
 -1.000 -1.000  2.000      3.89      8.19      0.59
 -2.000 -2.000  0.000      3.21      8.94      0.73
 -2.000 -2.000  1.000      2.87      5.20      0.37
 -1.000 -1.000 -3.000      4.22      4.77      0.48
 -1.000 -1.000 -4.000      4.96      2.83      0.56
 -2.000 -2.000 -1.000      3.23      0.00      0.21
 -2.000 -2.000  2.000      2.36      0.00      0.10
 -2.000 -2.000 -2.000      2.81      0.13      0.14
 -1.000 -1.000 -4.000      2.72      1.78      0.72
 -2.000 -2.000  3.000      1.76      0.01      0.12
