Repository: me2d09/nbmpo-diffraction-paper

# Na₂BaMn(PO₄)₂ diffraction paper – reproducibility package
This repository contains all Python code and raw data needed to **reproduce every
figure** in the manuscript

> “Spin structures and phase diagrams of the spin-5/2 triangular-lattice
> antiferromagnet Na₂BaMn(PO₄)₂ under magnetic field”.

The core of the workflow is the Jupyter notebook  
`index.ipynb` — running it from top to bottom regenerates the publication-ready
PDF versions of Figures 2–8 in the main text and Figure S3 in the Supplement.

## Repository layout
```
.
├── index.ipynb          # one-click pipeline that orchestrates everything
├── 2dmodel/             # Monte-Carlo outputs for the 2D easy-axis triangular Heisenberg model (no interlayer J)
├── 2dmodel/             # Monte-Carlo outputs for the 3D model with frustrated interlayer couplings (Ja, J2)
├── rawdata/             # raw neutron diffraction files from D23, these data could e downloaded again from ILL data repository
├── rawhc/               # raw heat-capacity files, including puck calibration, measured at MGML facility
├── rawsim/              # calculated magnetization curves
├── requirements.txt     # python requirements environment freezed for python 3.10 for full reproducibility
└── LICENSE              # CC-BY-4.0
````

### Data provenance

* **`rawdata/`** — Original neutron diffraction files recorded on the ILL D23 diffractometer. These are unmodified exports from the instrument and can be re-downloaded from the ILL data repository. Experiment identifiers are referenced in the python script, together with the code to downlaod them. ILL username and password is needed. This step is skippeb by defualt since the data are mirrored in this repository. The notebooks read this files **read-only**.

* **`rawhc/`** — Original heat-capacity data measured on PPMS at the MGML facility, including puck calibration runs. Any addenda subtraction/processing happens in the notebooks; the files here remain untouched.

* **`rawsim/`** — Calculated magnetization curves used in the figures/analysis. These are model outputs saved to disk so the full pipeline can be reproduced without rerunning long simulations. Used for Fig. 6.

* **`2dmodel/`** — Monte-Carlo outputs for the **2D easy-axis triangular Heisenberg model** (nearest-neighbour intralayer exchange only; **no interlayer coupling**). Contains the simulation products consumed by the plotting notebook.

* **`3dmodel/`** — Monte-Carlo outputs for the **3D model with frustrated interlayer couplings** (competing $J_a$, $J_2$ on top of intralayer exchange). Also consumed directly by the plotting notebook.

* **`index.ipynb`** — Orchestrates the full, one-click rebuild of all figures from the above inputs (no manual edits to the raw folders). In addition, raw trusted neutron data([this](https://doi.ill.fr/10.5291/ILL-DATA.5-41-1252) and [this](https://doi.ill.fr/10.5291/ILL-DATA.CRG-3064)) can be downloaded from the [https://data.ill.eu/] portal when the 3 years embargo period will be over. Ehis step is not needed as the copy of the needed data are included in rawdata folder.

* **`requirements.txt`** — Frozen Python 3.10 environment to reproduce the exact software stack used to generate the figures.

* **`LICENSE`** — CC-BY-4.0; please cite the manuscript if you reuse data or figures.


---

## Quick start

# 1) Clone
git clone https://github.com/me2d09/nbmpo-diffraction-paper.git
cd nbmpo-diffraction-paper

# 2) Create a Python 3.10 environment

# Option A: venv (Linux/macOS)
python3.10 -m venv .venv
source .venv/bin/activate

# Option A (Windows PowerShell)

# py -3.10 -m venv .venv

# .\.venv\Scripts\Activate.ps1

# Option B: conda

# conda create -n nbmpo python=3.10 -y

# conda activate nbmpo

# 4) Launch Jupyter
jupyter lab     # or: jupyter notebook

# 5) Open index.ipynb and "Run All Cells"
```

### B) Run in the browser (Binder)
Click the badge to launch a JupyterLab session in your browser (configured from `requirements.txt` and `runtime.txt` for Python 3.10), then open **`index.ipynb`** and run all cells.

## How the notebook is organized

| Notebook section | What happens |
| --- | --- |
| **Neutron measurement on D23** | Defines the D23 NUMOR ranges for both field directions; (optionally) downloads data via `IllSftp` (guarded by `if False:`); loads the scans and composes a multi-panel plot of the neutron data with field-direction labels. Outputs `fig2.pdf` and `fig3.pdf`. |
| **Specific heat capacity measurement** | Loads PPMS raw files from `rawhc/` and processes them with `LongHCPulse`; interpolates onto a \(T\)–\(H\) grid and renders heat-map plots (imshow) with appropriate axis limits. Outputs `fig4_nolines.pdf`, lines to guide the eye in the paper are added manually. |
| **Susceptibility** | Loads calculated magnetization curves from `rawsim/` and plots \(M(H)\) for \(H\parallel c\) and \(H\perp c\); adds an “exp.

File: diffraction/neutron-magnetism/mag_600mK_4p4T_Hab/Na2BaMnP2O8-m3-600mK-4p4T-Hab.dat
// Integrated intensity data: C:/GDrive/PostDoc-Juelich/7_NBMP-Nikolaos/4_D23-6Tvmag/mag4p4T600mK/toto-cull-112m.fsq
      h      k      l      Ical      Iobs     dIobs
  0.000  0.000  0.000     27.61     27.57      0.68
 -0.000 -0.000 -1.000     13.66     13.80      0.43
  0.000  0.000 -1.000      9.55      9.30      0.61
 -1.000 -1.000  0.000     21.92     21.06      0.57
 -1.000 -1.000 -1.000     16.91     17.46      0.55
 -0.000 -0.000 -2.000      3.82      3.58      0.39
 -1.000 -1.000  1.000     13.46     14.54      0.75
  0.000  0.000 -2.000      2.87      2.79      0.46
 -1.000 -1.000 -2.000      7.72      8.12      0.63
  1.000  1.000 -2.000      5.58      6.64      1.34
 -0.000 -0.000 -3.000      1.22      0.18      1.27
  0.000  0.000 -3.000      0.97      1.03      1.73
 -1.000 -1.000 -3.000      2.95      5.66      3.55
 -1.000 -1.000  0.000      8.84      8.46      0.80
  1.000  1.000 -3.000      2.04      3.92      2.52
 -1.000 -1.000  1.000      7.83      7.90      2.02
  1.000  1.000  1.000      7.15      6.01      2.63
 -0.000 -0.000 -4.000      0.42      0.20      2.29
 -1.000 -1.000 -2.000      4.33      5.04      0.99
 -1.000 -1.000 -4.000      1.06      2.09      1.46
  0.000  0.000 -4.000      0.34      0.33      1.38
 -2.000 -2.000  0.000      4.77      4.57      0.69
 -2.000 -2.000 -1.000      4.36      4.27      0.91
  1.000  1.000 -4.000      0.71      0.43      1.14
  1.000  1.000 -3.000      2.62      3.65      0.77
 -2.000 -2.000  1.000      3.99      3.43      0.68
