Repository: me2d09/nbmpo-diffraction-paper

# Na₂BaMn(PO₄)₂ diffraction paper – reproducibility package
This repository contains all Python code and raw data needed to **reproduce every
figure** in the manuscript

> “Spin structures and phase diagrams of the spin-5/2 triangular-lattice
> antiferromagnet Na₂BaMn(PO₄)₂ under magnetic field”.

The core of the workflow is the Jupyter notebook  
`index.ipynb` — running it from top to bottom regenerates the publication-ready
PDF versions of Figures 2–8 in the main text and Figure S3 in the Supplement.

## Repository layout
```
.
├── index.ipynb          # one-click pipeline that orchestrates everything
├── 2dmodel/             # Monte-Carlo outputs for the 2D easy-axis triangular Heisenberg model (no interlayer J)
├── 2dmodel/             # Monte-Carlo outputs for the 3D model with frustrated interlayer couplings (Ja, J2)
├── rawdata/             # raw neutron diffraction files from D23, these data could e downloaded again from ILL data repository
├── rawhc/               # raw heat-capacity files, including puck calibration, measured at MGML facility
├── rawsim/              # calculated magnetization curves
├── requirements.txt     # python requirements environment freezed for python 3.10 for full reproducibility
└── LICENSE              # CC-BY-4.0
````

### Data provenance

* **`rawdata/`** — Original neutron diffraction files recorded on the ILL D23 diffractometer. These are unmodified exports from the instrument and can be re-downloaded from the ILL data repository. Experiment identifiers are referenced in the python script, together with the code to downlaod them. ILL username and password is needed. This step is skippeb by defualt since the data are mirrored in this repository. The notebooks read this files **read-only**.

* **`rawhc/`** — Original heat-capacity data measured on PPMS at the MGML facility, including puck calibration runs. Any addenda subtraction/processing happens in the notebooks; the files here remain untouched.

* **`rawsim/`** — Calculated magnetization curves used in the figures/analysis. These are model outputs saved to disk so the full pipeline can be reproduced without rerunning long simulations. Used for Fig. 6.

* **`2dmodel/`** — Monte-Carlo outputs for the **2D easy-axis triangular Heisenberg model** (nearest-neighbour intralayer exchange only; **no interlayer coupling**). Contains the simulation products consumed by the plotting notebook.

* **`3dmodel/`** — Monte-Carlo outputs for the **3D model with frustrated interlayer couplings** (competing $J_a$, $J_2$ on top of intralayer exchange). Also consumed directly by the plotting notebook.

* **`index.ipynb`** — Orchestrates the full, one-click rebuild of all figures from the above inputs (no manual edits to the raw folders). In addition, raw trusted neutron data([this](https://doi.ill.fr/10.5291/ILL-DATA.5-41-1252) and [this](https://doi.ill.fr/10.5291/ILL-DATA.CRG-3064)) can be downloaded from the [https://data.ill.eu/] portal when the 3 years embargo period will be over. Ehis step is not needed as the copy of the needed data are included in rawdata folder.

* **`requirements.txt`** — Frozen Python 3.10 environment to reproduce the exact software stack used to generate the figures.

* **`LICENSE`** — CC-BY-4.0; please cite the manuscript if you reuse data or figures.


---

## Quick start

# 1) Clone
git clone https://github.com/me2d09/nbmpo-diffraction-paper.git
cd nbmpo-diffraction-paper

# 2) Create a Python 3.10 environment

# Option A: venv (Linux/macOS)
python3.10 -m venv .venv
source .venv/bin/activate

# Option A (Windows PowerShell)

# py -3.10 -m venv .venv

# .\.venv\Scripts\Activate.ps1

# Option B: conda

# conda create -n nbmpo python=3.10 -y

# conda activate nbmpo

# 4) Launch Jupyter
jupyter lab     # or: jupyter notebook

# 5) Open index.ipynb and "Run All Cells"
```

### B) Run in the browser (Binder)
Click the badge to launch a JupyterLab session in your browser (configured from `requirements.txt` and `runtime.txt` for Python 3.10), then open **`index.ipynb`** and run all cells.

## How the notebook is organized

| Notebook section | What happens |
| --- | --- |
| **Neutron measurement on D23** | Defines the D23 NUMOR ranges for both field directions; (optionally) downloads data via `IllSftp` (guarded by `if False:`); loads the scans and composes a multi-panel plot of the neutron data with field-direction labels. Outputs `fig2.pdf` and `fig3.pdf`. |
| **Specific heat capacity measurement** | Loads PPMS raw files from `rawhc/` and processes them with `LongHCPulse`; interpolates onto a \(T\)–\(H\) grid and renders heat-map plots (imshow) with appropriate axis limits. Outputs `fig4_nolines.pdf`, lines to guide the eye in the paper are added manually. |
| **Susceptibility** | Loads calculated magnetization curves from `rawsim/` and plots \(M(H)\) for \(H\parallel c\) and \(H\perp c\); adds an “exp.

File: diffraction/xray-structure/NBMPO-x4-cov99-Resp36_Pm3-FINAL-short.cif
 
data_NBMPO-x4-cov99-Resp36_Pm3
 
_audit_creation_method            'SHELXL-2017/1'
_shelx_SHELXL_version_number      '2017/1'
_chemical_name_systematic         ?
_chemical_name_common             'Iwateite'
_chemical_melting_point           ?
_chemical_formula_moiety          ?
_chemical_formula_sum
 'Ba Mn Na2 O8 P2' 
_chemical_formula_weight          428.20

loop_
 _atom_type_symbol
 _atom_type_description
 _atom_type_scat_dispersion_real
 _atom_type_scat_dispersion_imag
 _atom_type_scat_source
 'O'  'O'   0.0106   0.0060
 'International Tables Vol C Tables 4.2.6.8 and 6.1.1.4'
 'Na'  'Na'   0.0362   0.0249
 'International Tables Vol C Tables 4.2.6.8 and 6.1.1.4'
 'P'  'P'   0.1023   0.0942
 'International Tables Vol C Tables 4.2.6.8 and 6.1.1.4'
 'Mn'  'Mn'   0.3368   0.7283
 'International Tables Vol C Tables 4.2.6.8 and 6.1.1.4'
 'Ba'  'Ba'  -0.3244   2.2819
 'International Tables Vol C Tables 4.2.6.8 and 6.1.1.4'
 
_space_group_crystal_system       trigonal
_space_group_IT_number            147
_space_group_name_H-M_alt         'P -3'
_space_group_name_Hall            '-P 3'
 
_shelx_space_group_comment
;
The symmetry employed for this shelxl refinement is uniquely defined
by the following loop, which should always be used as a source of
symmetry information in preference to the above space-group names.
They are only intended as comments.
;
 
loop_
 _space_group_symop_operation_xyz
 'x, y, z'
 '-y, x-y, z'
 '-x+y, -x, z'
 '-x, -y, -z'
 'y, -x+y, -z'
 'x-y, x, -z'
 
_cell_length_a                  5.372937(39) 
_cell_length_b                  5.372937(39) 
_cell_length_c                  7.09442(97) 
_cell_angle_alpha               90.0 
_cell_angle_beta                90.0 
_cell_angle_gamma               120.0 
_cell_volume                    177.3664(52) 
_cell_formula_units_Z             1
_cell_measurement_temperature     293(2)
_cell_measurement_reflns_used     175982
_cell_measurement_theta_min       2.8600
_cell_measurement_theta_max       76.3930
 
    
loop_
 _atom_site_label
 _atom_site_type_symbol
 _atom_site_fract_x
 _atom_site_fract_y
 _atom_site_fract_z
 _atom_site_U_iso_or_equiv
 _atom_site_adp_type
 _atom_site_occupancy
 _atom_site_site_symmetry_order  
 _atom_site_calc_flag
 _atom_site_refinement_flags_posn
 _atom_site_refinement_flags_adp
 _atom_site_refinement_flags_occupancy
 _atom_site_disorder_assembly
 _atom_site_disorder_group
Na1 Na 0.333333 0.666667 0.18600(14) 0.01755(10) Uani 1 3 d S T P . .
P1 P 0.666667 0.333333 0.26286(4) 0.00645(3) Uani 1 3 d S T P . .
O1 O 0.666667 0.333333 0.47708(12) 0.01441(11) Uani 1 3 d S T P . .
O2 O 0.36193(12) 0.23574(15) 0.18706(10) 0.01347(7) Uani 1 1 d . . . . .
Ba02 Ba 0.000000 0.000000 0.500000 0.01135(2) Uani 1 6 d S T P . .
Mn1 Mn 0.000000 0.000000 0.000000 0.00726(2) Uani 1 6 d S T P . .
 
loop_
 _atom_site_aniso_label
 _atom_site_aniso_U_11
 _atom_site_aniso_U_22
 _atom_site_aniso_U_33
 _atom_site_aniso_U_23
 _atom_site_aniso_U_13
 _atom_site_aniso_U_12
Na1 0.01547(13) 0.01547(13) 0.0217(3) 0.000 0.000 0.00773(7)
P1 0.00649(4) 0.00649(4) 0.00636(6) 0.000 0.000 0.00324(2)
O1 0.01831(18) 0.01831(18) 0.00663(17) 0.000 0.000 0.00915(9)
O2 0.00845(12) 0.01639(18) 0.01453(18) -0.00322(15) -0.00373(12) 0.00543(12)
Ba02 0.01385(2) 0.01385(2) 0.00636(2) 0.000 0.000 0.00693(1)
Mn1 0.00758(3) 0.00758(3) 0.00663(4) 0.000 0.000 0.00379(1)
