Repository: me2d09/nbmpo-diffraction-paper

# Na₂BaMn(PO₄)₂ diffraction paper – reproducibility package
This repository contains all Python code and raw data needed to **reproduce every
figure** in the manuscript

> “Spin structures and phase diagrams of the spin-5/2 triangular-lattice
> antiferromagnet Na₂BaMn(PO₄)₂ under magnetic field”.

The core of the workflow is the Jupyter notebook  
`index.ipynb` — running it from top to bottom regenerates the publication-ready
PDF versions of Figures 2–8 in the main text and Figure S3 in the Supplement.

File: rawhc/NBMPO_along_c.txt (part 1 of 4)
T,Field,Field,C\-(p) (J\f:m(�)mole\+(-1)\f:m(�)K\+(-1))
0.66379,3999.853,0.3999853,4757.4437
0.68607,3999.853,0.3999853,5022.6699
0.70834,3999.853,0.3999853,5319.6708
0.73062,3999.853,0.3999853,5551.6982
0.7529,3999.853,0.3999853,5837.6668
0.77517,3999.853,0.3999853,6175.5665
0.79745,3999.853,0.3999853,6475.9624
0.81973,3999.853,0.3999853,6794.5331
0.842,3999.853,0.3999853,7129.8249
0.86428,3999.853,0.3999853,7526.4615
0.88655,3999.853,0.3999853,7807.6684
0.90883,3999.853,0.3999853,8232.8247
0.93111,3999.853,0.3999853,8806.339
0.95338,3999.853,0.3999853,9593.4749
0.97566,3999.853,0.3999853,10439.727
0.99794,3999.853,0.3999853,11478.311
1.02021,3999.853,0.3999853,12707.644
1.04249,3999.853,0.3999853,14304.874
1.06476,3999.853,0.3999853,16579.155
1.08704,3999.853,0.3999853,13553.074
1.10932,3999.853,0.3999853,12143.759
1.13159,3999.853,0.3999853,11769.959
1.15387,3999.853,0.3999853,11569.483
1.17615,3999.853,0.3999853,11542.875
1.19842,3999.853,0.3999853,11649.617
1.2207,3999.853,0.3999853,11764.776
1.24297,3999.853,0.3999853,12057.992
1.26525,3999.853,0.3999853,12640.32
1.28753,3999.853,0.3999853,10955.532
1.3098,3999.853,0.3999853,8821.7316
1.33208,3999.853,0.3999853,7848.1602
1.35435,3999.853,0.3999853,7323.6743
1.37663,3999.853,0.3999853,6918.776
1.39891,3999.853,0.3999853,6611.5602
1.42118,3999.853,0.3999853,6306.1835
1.44346,3999.853,0.3999853,6086.0098
1.46574,3999.853,0.3999853,5825.171
1.48801,3999.853,0.3999853,5647.7712
1.51029,3999.853,0.3999853,5446.681
1.53256,3999.853,0.3999853,5282.1483
0.75422,3999.853,0.3999853,5864.6378
0.77653,3999.853,0.3999853,6158.5422
0.79884,3999.853,0.3999853,6486.5443
0.82116,3999.853,0.3999853,6851.7247
0.84347,3999.853,0.3999853,7199.5001
0.86578,3999.853,0.3999853,7586.0164
0.8881,3999.853,0.3999853,8007.4925
0.91041,3999.853,0.3999853,8489.2431
0.93272,3999.853,0.3999853,9060.3578
0.95504,3999.853,0.3999853,9749.8747
0.97735,3999.853,0.3999853,10596.729
0.99966,3999.853,0.3999853,11641.108
1.02198,3999.853,0.3999853,12953.558
1.04429,3999.853,0.3999853,14406.719
1.0666,3999.853,0.3999853,14711.928
1.08892,3999.853,0.3999853,13672.03
1.11123,3999.853,0.3999853,12676.913
1.13354,3999.853,0.3999853,11999.869
1.15586,3999.853,0.3999853,11712.077
1.17817,3999.853,0.3999853,11641.872
1.20048,3999.853,0.3999853,11697.389
1.2228,3999.853,0.3999853,11904.036
1.24511,3999.853,0.3999853,12077.77
1.26742,3999.853,0.3999853,11514.178
1.28974,3999.853,0.3999853,10374.853
1.31205,3999.853,0.3999853,9178.6499
1.33436,3999.853,0.3999853,8186.8809
1.35668,3999.853,0.3999853,7483.9715
1.37899,3999.853,0.3999853,7006.8596
1.4013,3999.853,0.3999853,6646.2308
1.42362,3999.853,0.3999853,6347.0992
1.44593,3999.853,0.3999853,6089.9295
1.46824,3999.853,0.3999853,5860.2772
1.49056,3999.853,0.3999853,5655.4135
1.51287,3999.853,0.3999853,5466.9593
1.53518,3999.853,0.3999853,5294.267
1.5575,3999.853,0.3999853,5137.2457
1.57981,3999.853,0.3999853,4984.8391
1.60212,3999.853,0.3999853,4846.3556
1.62444,3999.853,0.3999853,4720.4381
0.65632,4999.88,0.499988,4747.7713
0.67895,4999.88,0.499988,5028.0739
0.70158,4999.88,0.499988,5298.3606
0.72421,4999.88,0.499988,5577.204
0.74684,4999.88,0.499988,5870.0863
0.76947,4999.88,0.499988,6185.3591
0.7921,4999.88,0.499988,6521.3976
0.81473,4999.88,0.499988,6864.8189
0.83736,4999.88,0.499988,7209.394
0.85999,4999.88,0.499988,7549.8569
0.88262,4999.88,0.499988,7894.3889
0.90525,4999.88,0.499988,8329.3659
0.92788,4999.88,0.499988,8902.4796
0.95051,4999.88,0.499988,9692.7942
0.97314,4999.88,0.499988,10733.757
0.99577,4999.88,0.499988,11980.505
1.0184,4999.88,0.499988,13560.257
1.04103,4999.88,0.499988,16017.235
1.06366,4999.88,0.499988,13790.028
1.08629,4999.88,0.499988,12019.473
1.10892,4999.88,0.499988,11549.362
1.13155,4999.88,0.499988,11355.96
1.15418,4999.88,0.499988,11269.892
1.17681,4999.88,0.499988,11264.54
1.19944,4999.88,0.499988,11338.609
1.22207,4999.88,0.499988,11493.517
1.2447,4999.88,0.499988,11801.103
1.26733,4999.88,0.499988,12395.98
1.28996,4999.88,0.499988,10953.35
1.31259,4999.88,0.499988,8766.6685
1.33522,4999.88,0.499988,7734.9534
1.35785,4999.88,0.499988,7134.115
1.38048,4999.88,0.499988,6705.2942
1.40311,4999.88,0.499988,6358.8771
1.42574,4999.88,0.499988,6063.415
1.44837,4999.88,0.499988,5802.9916
1.471,4999.88,0.499988,5578.5253
1.49363,4999.88,0.499988,5369.447
1.51626,4999.88,0.499988,5176.7628
1.53889,4999.88,0.499988,5011.8969
0.65172,5999.912,0.5999912,4747.6131
0.67471,5999.912,0.5999912,5034.161
0.6977,5999.912,0.5999912,5312.4667
0.72069,5999.912,0.5999912,5596.844
0.74368,5999.912,0.5999912,5897.0223
0.76667,5999.912,0.5999912,6221.7138
0.78966,5999.912,0.5999912,6570.6955
0.81265,5999.912,0.5999912,6931.51
0.83564,5999.912,0.5999912,7291.9902
0.85863,5999.912,0.5999912,7640.4263
0.88162,5999.912,0.5999912,7996.3209
0.90461,5999.912,0.5999912,8443.8534
0.9276,5999.912,0.5999912,9076.5657
0.9506,5999.912,0.5999912,9988.0731
0.97359,5999.912,0.5999912,11239.25
0.99658,5999.912,0.5999912,12957.312
1.01957,5999.912,0.5999912,15072.284
1.04256,5999.912,0.5999912,13288.087
1.06555,5999.912,0.5999912,11667.845
1.08854,5999.912,0.5999912,11217.523
1.11153,5999.912,0.5999912,11073.842
1.13452,5999.912,0.5999912,10967.041
1.15751,5999.912,0.5999912,10943.799
1.1805,5999.912,0.5999912,10962.89
1.20349,5999.912,0.5999912,11044.425
1.22648,5999.912,0.5999912,11237.568
1.24947,5999.912,0.5999912,11566.706
1.27246,5999.912,0.5999912,12104.829
1.29546,5999.912,0.5999912,10973.015
1.31845,5999.912,0.5999912,8706.5453
1.34144,5999.912,0.5999912,7559.6378
1.36443,5999.912,0.5999912,6912.4406
1.38742,5999.912,0.5999912,6454.0532
1.41041,5999.912,0.5999912,6091.062
1.4334,5999.912,0.5999912,5781.9523
1.45639,5999.912,0.5999912,5528.7206
1.47938,5999.912,0.5999912,5300.6066
1.50237,5999.912,0.5999912,5086.3297
1.52536,5999.912,0.5999912,4890.2909
1.54835,5999.912,0.5999912,4715.6361
0.64652,6999.924,0.6999924,4744.2286
0.66993,6999.924,0.6999924,5037.4121
0.69334,6999.924,0.6999924,5326.0754
0.71675,6999.924,0.6999924,5618.8911
0.74016,6999.924,0.6999924,5925.6289
0.76357,6999.924,0.6999924,6258.3209
0.78698,6999.924,0.6999924,6628.0511
0.81039,6999.924,0.6999924,7013.8398
0.8338,6999.924,0.6999924,7393.0276
0.85721,6999.924,0.6999924,7756.7669
0.88062,6999.924,0.6999924,8125.841
0.90403,6999.924,0.6999924,8605.8169
0.92744,6999.924,0.6999924,9303.8377
0.95085,6999.924,0.6999924,10350.703
0.97426,6999.924,0.6999924,12531.233
0.99767,6999.924,0.6999924,13462.805
1.02108,6999.924,0.6999924,12409.092
1.04449,6999.924,0.6999924,11266.587
1.0679,6999.924,0.6999924,10849.398
1.0913,6999.924,0.6999924,10719.61
1.11471,6999.924,0.6999924,10675.202
1.13812,6999.924,0.6999924,10642.635
1.16153,6999.924,0.6999924,10656.215
1.18494,6999.924,0.6999924,10689.24
1.20835,6999.924,0.6999924,10776.656
1.23176,6999.924,0.6999924,10974.566
1.25517,6999.924,0.6999924,11267.673
1.27858,6999.924,0.6999924,11841.74
1.30199,6999.924,0.6999924,11150.093
1.3254,6999.924,0.6999924,8760.0374
1.34881,6999.924,0.6999924,7428.0982
1.37222,6999.924,0.6999924,6713.036
1.39563,6999.924,0.6999924,6218.4662
1.41904,6999.924,0.6999924,5826.2036
1.44245,6999.924,0.6999924,5516.9396
1.46586,6999.924,0.6999924,5246.1866
1.48927,6999.924,0.6999924,5019.6231
1.51268,6999.924,0.6999924,4799.1187
1.53609,6999.924,0.6999924,4619.5693
1.5595,6999.924,0.6999924,4439.6986
0.64041,7999.807,0.7999807,4743.141
0.66429,7999.807,0.7999807,5047.1327
0.68816,7999.807,0.7999807,5348.6049
0.71204,7999.807,0.7999807,5652.1248
0.73591,7999.807,0.7999807,5968.7344
0.75978,7999.807,0.7999807,6316.7185
0.78366,7999.807,0.7999807,6706.5269
0.80753,7999.807,0.7999807,7117.2963
0.83141,7999.807,0.7999807,7522.7165
0.85528,7999.807,0.7999807,7909.7046
0.87915,7999.807,0.7999807,8292.9668
0.90303,7999.807,0.7999807,8888.4522
0.9269,7999.807,0.7999807,10401.442
0.95078,7999.807,0.7999807,11127.579
0.97465,7999.807,0.7999807,11473.316
0.99852,7999.807,0.7999807,10701.751
1.0224,7999.807,0.7999807,10594.224
1.04627,7999.807,0.7999807,10477.916
1.07015,7999.807,0.7999807,10343.319
1.09402,7999.807,0.7999807,10345.757
1.11789,7999.807,0.7999807,10365.92
1.14177,7999.807,0.7999807,10409.192
1.16564,7999.807,0.7999807,10447.364
1.18951,7999.807,0.7999807,10521.519
1.21339,7999.807,0.7999807,10604.897
1.23726,7999.807,0.7999807,10757.715
1.26114,7999.807,0.7999807,11021.218
1.28501,7999.807,0.7999807,11533.219
1.30888,7999.807,0.7999807,11401.482
1.33276,7999.807,0.7999807,8977.5693
1.35663,7999.807,0.7999807,7376.1395
1.38051,7999.807,0.7999807,6551.9892
1.40438,7999.807,0.7999807,6009.0278
1.42825,7999.807,0.7999807,5605.9985
1.45213,7999.807,0.7999807,5273.7911
1.476,7999.807,0.7999807,4991.028
1.49988,7999.807,0.7999807,4742.1418
1.52375,7999.807,0.7999807,4534.6179
1.54762,7999.807,0.7999807,4343.6275
1.5715,7999.807,0.7999807,4171.6631
0.63412,8999.867,0.8999867,4744.3023
0.65848,8999.867,0.8999867,5062.4211
0.68284,8999.867,0.8999867,5379.937
0.7072,8999.867,0.8999867,5697.9787
0.73156,8999.867,0.8999867,6026.0566
0.75592,8999.867,0.8999867,6391.7175
0.78028,8999.867,0.8999867,6809.5655
0.80464,8999.867,0.8999867,7266.0945
0.829,8999.867,0.8999867,8306.8596
0.85336,8999.867,0.8999867,9043.1704
0.87772,8999.867,0.8999867,9520.1625
0.90208,8999.867,0.8999867,9094.6911
0.92644,8999.867,0.8999867,8069.6011
0.9508,8999.867,0.8999867,8152.913
0.97516,8999.867,0.8999867,8787.9408
0.99952,8999.867,0.8999867,9400.6312
1.02388,8999.867,0.8999867,9667.6717
1.04824,8999.867,0.8999867,9662.947
1.0726,8999.867,0.8999867,9835.3125
1.09696,8999.867,0.8999867,10069.988
1.12132,8999.867,0.8999867,10393.158
1.14568,8999.867,0.8999867,11068.726
1.17004,8999.867,0.8999867,10617.877
1.1944,8999.867,0.8999867,10477.603
1.21876,8999.867,0.8999867,10477.308
1.24312,8999.867,0.8999867,10562.608
1.26748,8999.867,0.8999867,10780.729
1.29184,8999.867,0.8999867,11198.211
1.3162,8999.867,0.8999867,11510.723
1.34056,8999.867,0.8999867,9402.8132
1.36492,8999.867,0.8999867,7460.9299
1.38928,8999.867,0.8999867,6437.8899
1.41364,8999.867,0.8999867,5823.5503
1.438,8999.867,0.8999867,5369.3837
1.46236,8999.867,0.8999867,4995.5706
1.48672,8999.867,0.8999867,4729.7868
1.51107,8999.867,0.8999867,4502.7433
1.53543,8999.867,0.8999867,4296.2613
1.55979,8999.867,0.8999867,4114.2264
1.58415,8999.867,0.8999867,3952.9297
0.62668,9999.837,0.9999837,4756.7568
0.65158,9999.837,0.9999837,5093.9168
0.67648,9999.837,0.9999837,5435.6946
0.70138,9999.837,0.9999837,5778.9206
0.72628,9999.837,0.9999837,6251.2495
0.75118,9999.837,0.9999837,7678.7258
0.77608,9999.837,0.9999837,8051.2329
0.80098,9999.837,0.9999837,8720.8598
0.82587,9999.837,0.9999837,8228.4586
0.85077,9999.837,0.9999837,7256.9422
0.87567,9999.837,0.9999837,6912.8014
0.90057,9999.837,0.9999837,6945.7328
0.92547,9999.837,0.9999837,7185.9611
0.95037,9999.837,0.9999837,7682.6554
0.97527,9999.837,0.9999837,8419.6237
1.00017,9999.837,0.9999837,9088.2985
1.02506,9999.837,0.9999837,9371.4952
1.04996,9999.837,0.9999837,9302.0292
1.07486,9999.837,0.9999837,9243.5144
1.09976,9999.837,0.9999837,9357.3346
1.12466,9999.837,0.9999837,9740.5855
1.14956,9999.837,0.9999837,10351.431
1.17446,9999.837,0.9999837,10887.804
1.19936,9999.837,0.9999837,11292.07
1.22425,9999.837,0.9999837,10577.168
1.24915,9999.837,0.9999837,10467.556
1.27405,9999.837,0.9999837,10589.643
1.29895,9999.837,0.9999837,10908.023
1.32385,9999.837,0.9999837,11463.839
1.34875,9999.837,0.9999837,9930.5689
1.37365,9999.837,0.9999837,7650.3469
1.39855,9999.837,0.9999837,6404.8558
1.42344,9999.837,0.9999837,5679.3574
1.44834,9999.837,0.9999837,5195.2761
1.47324,9999.837,0.9999837,4822.3682
1.49814,9999.837,0.9999837,4517.2775
1.52304,9999.837,0.9999837,4271.717
1.54794,9999.837,0.9999837,4057.1239
1.57284,9999.837,0.9999837,3859.5329
1.59773,9999.837,0.9999837,3687.3098
0.65179,10998.297,1.0998297,5746.3407
0.69024,10998.297,1.0998297,6319.1589
0.72868,10998.297,1.0998297,6805.0809
0.76713,10998.297,1.0998297,6895.6225
0.80558,10998.297,1.0998297,6618.7934
0.84403,10998.297,1.0998297,6445.2078
0.88248,10998.297,1.0998297,6527.3869
0.92093,10998.297,1.0998297,6828.5311
0.95938,10998.297,1.0998297,7470.9765
0.99782,10998.297,1.0998297,8282.4669
1.03627,10998.297,1.0998297,8687.9115
1.07472,10998.297,1.0998297,8745.4313
1.11317,10998.297,1.0998297,8870.4316
1.15162,10998.297,1.0998297,9122.1915
1.19007,10998.297,1.0998297,9922.0824
1.22851,10998.297,1.0998297,11473.193
1.26696,10998.297,1.0998297,11566.379
1.30541,10998.297,1.0998297,11288.304
1.34386,10998.297,1.0998297,12032.881
1.38231,10998.297,1.0998297,9305.5862
1.42076,10998.297,1.0998297,6691.96
1.45921,10998.297,1.0998297,5581.6617
1.49765,10998.297,1.0998297,4959.9199
1.5361,10998.297,1.0998297,4514.0594
1.57455,10998.297,1.0998297,4169.7172
1.613,10998.297,1.0998297,3878.6635
1.65145,10998.297,1.0998297,3629.6052
1.6899,10998.297,1.0998297,3411.8808
1.72835,10998.297,1.0998297,3226.9058
1.76679,10998.297,1.0998297,3066.5653
1.80524,10998.297,1.0998297,2914.6033
1.84369,10998.297,1.0998297,2777.6316
1.88214,10998.297,1.0998297,2655.7525
1.92059,10998.297,1.0998297,2540.404
1.95904,10998.297,1.0998297,2434.2906
1.99748,10998.297,1.0998297,2336.9586
2.03593,10998.297,1.0998297,2247.4832
2.07438,10998.297,1.0998297,2161.7842
2.11283,10998.297,1.0998297,2083.0568
2.15128,10998.297,1.0998297,2010.134
0.60309,11998.007,1.1998007,5159.0337
0.62822,11998.007,1.1998007,5678.3207
0.65335,11998.007,1.1998007,6050.2618
0.67849,11998.007,1.1998007,6060.7301
0.70362,11998.007,1.1998007,5783.1498
0.72875,11998.007,1.1998007,5586.0484
0.75388,11998.007,1.1998007,5575.7854
0.77901,11998.007,1.1998007,5663.9259
0.80414,11998.007,1.1998007,5770.2059
0.82928,11998.007,1.1998007,5869.3638
0.85441,11998.007,1.1998007,5953.6634
0.87954,11998.007,1.1998007,6029.5929
0.90467,11998.007,1.1998007,6178.3414
0.9298,11998.007,1.1998007,6450.1961
0.95493,11998.007,1.1998007,6901.4755
0.98006,11998.007,1.1998007,7476.5661
1.0052,11998.007,1.1998007,7976.2482
1.03033,11998.007,1.1998007,8194.8731
1.05546,11998.007,1.1998007,8227.8118
1.08059,11998.007,1.1998007,8289.9237
1.10572,11998.007,1.1998007,8426.9434
1.13085,11998.007,1.1998007,8589.8779
1.15598,11998.007,1.1998007,8773.6133
1.18112,11998.007,1.1998007,8991.021
1.20625,11998.007,1.1998007,9357.8394
1.23138,11998.007,1.1998007,10270.675
1.25651,11998.007,1.1998007,11598.148
1.28164,11998.007,1.1998007,13176.937
1.30677,11998.007,1.1998007,12067.723
1.33191,11998.007,1.1998007,12167.395
1.35704,11998.007,1.1998007,12926.581
1.38217,11998.007,1.1998007,12123.893
1.4073,11998.007,1.1998007,8895.0512
1.43243,11998.007,1.1998007,7160.2046
1.45756,11998.007,1.1998007,6245.0237
1.48269,11998.007,1.1998007,5683.4328
1.50783,11998.007,1.1998007,5252.829
1.53296,11998.007,1.1998007,4929.0633
1.55809,11998.007,1.1998007,4653.0357
1.58322,11998.007,1.1998007,4424.0273
0.58735,12998.293,1.2998293,4512.1474
0.61184,12998.293,1.2998293,4707.4505
0.63633,12998.293,1.2998293,4813.3931
0.66082,12998.293,1.2998293,4889.4626
0.68532,12998.293,1.2998293,4925.7099
0.70981,12998.293,1.2998293,4968.0403
0.7343,12998.293,1.2998293,5027.102
0.75879,12998.293,1.2998293,5116.493
0.78328,12998.293,1.2998293,5232.6821
0.80778,12998.293,1.2998293,5363.8306
0.83227,12998.293,1.2998293,5486.5111
0.85676,12998.293,1.2998293,5600.3919
0.88125,12998.293,1.2998293,5709.1401
0.90574,12998.293,1.2998293,5874.7726
0.93024,12998.293,1.2998293,6144.397
0.95473,12998.293,1.2998293,6543.4918
0.97922,12998.293,1.2998293,7040.5464
1.00371,12998.293,1.2998293,7483.5184
1.0282,12998.293,1.2998293,7729.288
1.0527,12998.293,1.2998293,7813.9666
1.07719,12998.293,1.2998293,7904.1935
1.10168,12998.293,1.2998293,8067.773
1.12617,12998.293,1.2998293,8249.5101
1.15066,12998.293,1.2998293,8437.3715
1.17516,12998.293,1.2998293,8662.8507
1.19965,12998.293,1.2998293,8937.8986
1.22414,12998.293,1.2998293,9296.9179
1.24863,12998.293,1.2998293,9861.2043
1.27312,12998.293,1.2998293,11188.833
1.29762,12998.293,1.2998293,13079.31
1.32211,12998.293,1.2998293,14086.945
1.3466,12998.293,1.2998293,13284.627
1.37109,12998.293,1.2998293,14018.164
1.39558,12998.293,1.2998293,13460.881
1.42008,12998.293,1.2998293,9691.104
1.44457,12998.293,1.2998293,7658.7999
1.46906,12998.293,1.2998293,6637.0926
1.49355,12998.293,1.2998293,6011.786
1.51805,12998.293,1.2998293,5556.9035
1.54254,12998.293,1.2998293,5225.9649
0.57362,13999.829,1.3999829,4039.1391
0.59737,13999.829,1.3999829,4131.9308
0.62112,13999.829,1.3999829,4220.9855
0.64487,13999.829,1.3999829,4315.1652
0.66862,13999.829,1.3999829,4401.949
0.69237,13999.829,1.3999829,4479.3494
0.71613,13999.829,1.3999829,4552.3101
0.73988,13999.829,1.3999829,4642.669
0.76363,13999.829,1.3999829,4757.051
0.78738,13999.829,1.3999829,4892.0595
0.81113,13999.829,1.3999829,5038.0609
0.83488,13999.829,1.3999829,5182.3496
0.85863,13999.829,1.3999829,5319.5506
0.88238,13999.829,1.3999829,5459.5815
0.90613,13999.829,1.3999829,5639.4528
0.92988,13999.829,1.3999829,5893.2642
0.95364,13999.829,1.3999829,6241.639
0.97739,13999.829,1.3999829,6664.4732
1.00114,13999.829,1.3999829,7057.3881
1.02489,13999.829,1.3999829,7327.8289
1.04864,13999.829,1.3999829,7459.8676
1.07239,13999.829,1.3999829,7580.4836
1.09614,13999.829,1.3999829,7751.5083
1.11989,13999.829,1.3999829,7945.8566
1.14364,13999.829,1.3999829,8159.2522
1.16739,13999.829,1.3999829,8389.5408
1.19115,13999.829,1.3999829,8658.4372
1.2149,13999.829,1.3999829,8992.0397
1.23865,13999.829,1.3999829,9378.1117
1.2624,13999.829,1.3999829,9882.0093
1.28615,13999.829,1.3999829,10757.124
1.3099,13999.829,1.3999829,12915.672
1.33365,13999.829,1.3999829,15598.239
1.3574,13999.829,1.3999829,14981.074
1.38115,13999.829,1.3999829,15410.519
1.4049,13999.829,1.3999829,14932.79
1.42866,13999.829,1.3999829,10609.917
1.45241,13999.829,1.3999829,8264.517
1.47616,13999.829,1.3999829,7109.7952
1.49991,13999.829,1.3999829,6424.7073
0.57646,14998.77,1.499877,3558.8831
0.59863,14998.77,1.499877,3653.3557
0.62079,14998.77,1.499877,3745.7221
0.64296,14998.77,1.499877,3866.1475
0.66513,14998.77,1.499877,3989.9144
0.6873,14998.77,1.499877,4089.7107
0.70947,14998.77,1.499877,4183.6887
0.73164,14998.77,1.499877,4283.7495
0.7538,14998.77,1.499877,4400.7888
0.77597,14998.77,1.499877,4536.8081
0.79814,14998.77,1.499877,4683.2268
0.82031,14998.77,1.499877,4837.242
0.84248,14998.77,1.499877,4986.2639
0.86465,14998.77,1.499877,5133.9714
0.88681,14998.77,1.499877,5286.1745
0.90898,14998.77,1.499877,5471.5138
0.93115,14998.77,1.499877,5707.689
0.95332,14998.77,1.499877,6008.8353
0.97549,14998.77,1.499877,6359.1052
0.99766,14998.77,1.499877,6696.0776
1.01982,14998.77,1.499877,6957.9146
1.04199,14998.77,1.499877,7132.2227
1.06416,14998.77,1.499877,7272.968
1.08633,14998.77,1.499877,7435.0626
1.1085,14998.77,1.499877,7641.2856
1.13067,14998.77,1.499877,7856.8875
1.15284,14998.77,1.499877,8089.2354
1.175,14998.77,1.499877,8346.235
1.19717,14998.77,1.499877,8638.1187
1.21934,14998.77,1.499877,8967.2761
1.24151,14998.77,1.499877,9368.0646
1.26368,14998.77,1.499877,9842.9815
1.28585,14998.77,1.499877,10470.05
1.30801,14998.77,1.499877,11496.923
1.33018,14998.77,1.499877,14015.282
1.35235,14998.77,1.499877,17241.407
1.37452,14998.77,1.499877,16870.579
1.39669,14998.77,1.499877,17502.022
1.41886,14998.77,1.499877,14973.371
1.44102,14998.77,1.499877,10604.426
0.50681,15998.912,1.5998912,2402.8234
0.52154,15998.912,1.5998912,2561.0501
0.53627,15998.912,1.5998912,2764.0076
0.551,15998.912,1.5998912,2877.7216
0.56573,15998.912,1.5998912,2958.0773
0.58046,15998.912,1.5998912,3076.7368
0.59519,15998.912,1.5998912,3203.2858
0.60992,15998.912,1.5998912,3340.3625
0.62465,15998.912,1.5998912,3448.1905
0.63938,15998.912,1.5998912,3550.7247
0.65412,15998.912,1.5998912,3646.6526
0.66885,15998.912,1.5998912,3730.5363
0.68358,15998.912,1.5998912,3801.0721
0.69831,15998.912,1.5998912,3858.1966
0.71304,15998.912,1.5998912,3909.3049
0.72777,15998.912,1.5998912,3969.579
0.7425,15998.912,1.5998912,4049.6944
0.75723,15998.912,1.5998912,4150.5845
0.77196,15998.912,1.5998912,4266.1055
0.78669,15998.912,1.5998912,4384.4516
0.80142,15998.912,1.5998912,4497.7054
0.81615,15998.912,1.5998912,4608.8872
0.83088,15998.912,1.5998912,4721.1202
0.84561,15998.912,1.5998912,4830.7511
0.86034,15998.912,1.5998912,4933.8221
0.87507,15998.912,1.5998912,5031.0503
0.8898,15998.912,1.5998912,5143.325
0.90453,15998.912,1.5998912,5263.9616
0.91926,15998.912,1.5998912,5401.5189
0.93399,15998.912,1.5998912,5565.9833
0.94872,15998.912,1.5998912,5747.653
0.96346,15998.912,1.5998912,5954.1467
0.97819,15998.912,1.5998912,6176.9259
0.99292,15998.912,1.5998912,6390.5698
1.00765,15998.912,1.5998912,6573.6141
1.02238,15998.912,1.5998912,6724.6904
1.03711,15998.912,1.5998912,6843.2769
1.05184,15998.912,1.5998912,6955.7633
1.06657,15998.912,1.5998912,7064.0415
1.0813,15998.912,1.5998912,7197.2207
0.62988,16999.246,1.6999246,3258.913
0.65288,16999.246,1.6999246,3401.2148
0.67588,16999.246,1.6999246,3554.3125
0.69888,16999.246,1.6999246,3694.9879
0.72188,16999.246,1.6999246,3839.3314
0.74487,16999.246,1.6999246,3982.3305
0.76787,16999.246,1.6999246,4137.836
0.79087,16999.246,1.6999246,4298.2525
0.81387,16999.246,1.6999246,4469.0514
0.83687,16999.246,1.6999246,4652.5836
0.85987,16999.246,1.6999246,4837.1263
0.88287,16999.246,1.6999246,5026.9771
0.90587,16999.246,1.6999246,5229.2449
0.92887,16999.246,1.6999246,5449.6232
0.95187,16999.246,1.6999246,5695.4215
0.97487,16999.246,1.6999246,5961.6172
0.99787,16999.246,1.6999246,6231.3626
1.02087,16999.246,1.6999246,6480.3501
1.04387,16999.246,1.6999246,6703.62
1.06687,16999.246,1.6999246,6919.6861
1.08986,16999.246,1.6999246,7151.9462
1.11286,16999.246,1.6999246,7414.1534
1.13586,16999.246,1.6999246,7696.2679
1.15886,16999.246,1.6999246,8009.4006
1.18186,16999.246,1.6999246,8353.8838
1.20486,16999.246,1.6999246,8741.1868
1.22786,16999.246,1.6999246,9168.3333
1.25086,16999.246,1.6999246,9688.087
1.27386,16999.246,1.6999246,10339.366
1.29686,16999.246,1.6999246,11081.075
1.31986,16999.246,1.6999246,12181.448
1.34286,16999.246,1.6999246,14345.479
1.36586,16999.246,1.6999246,18996.271
1.38886,16999.246,1.6999246,22017.153
1.41186,16999.246,1.6999246,21269.22
1.43485,16999.246,1.6999246,13988.74
1.45785,16999.246,1.6999246,10191.876
1.48085,16999.246,1.6999246,8660.4941
1.50385,16999.246,1.6999246,7828.2039
1.52685,16999.246,1.6999246,7274.3129
0.6409,17998.957,1.7998957,3187.4953
0.66342,17998.957,1.7998957,3338.7325
0.68595,17998.957,1.7998957,3500.4639
0.70847,17998.957,1.7998957,3645.0717
0.731,17998.957,1.7998957,3788.7758
0.75352,17998.957,1.7998957,3939.0605
0.77605,17998.957,1.7998957,4097.3087
0.79857,17998.957,1.7998957,4261.9969
0.82109,17998.957,1.7998957,4438.6742
0.84362,17998.957,1.7998957,4623.6103
0.86614,17998.957,1.7998957,4814.3527
0.88867,17998.957,1.7998957,5012.281
0.91119,17998.957,1.7998957,5214.2057
0.93371,17998.957,1.7998957,5421.8617
0.95624,17998.957,1.7998957,5636.8601
0.97876,17998.957,1.7998957,5863.2274
1.00129,17998.957,1.7998957,6093.1316
1.02381,17998.957,1.7998957,6323.0316
1.04634,17998.957,1.7998957,6560.1461
1.06886,17998.957,1.7998957,6802.4332
1.09138,17998.957,1.7998957,7062.228
1.11391,17998.957,1.7998957,7344.8692
1.13643,17998.957,1.7998957,7646.0192
1.15896,17998.957,1.7998957,7980.955
1.18148,17998.957,1.7998957,8351.5806
1.204,17998.957,1.7998957,8768.2912
1.22653,17998.957,1.7998957,9242.0589
1.24905,17998.957,1.7998957,9787.1186
1.27158,17998.957,1.7998957,10460.576
1.2941,17998.957,1.7998957,11302.621
1.31663,17998.957,1.7998957,12378.083
1.33915,17998.957,1.7998957,14176.655
1.36167,17998.957,1.7998957,18422.332
1.3842,17998.957,1.7998957,25135.719
1.40672,17998.957,1.7998957,23923.522
1.42925,17998.957,1.7998957,15830.32
1.45177,17998.957,1.7998957,11231.441
1.47429,17998.957,1.7998957,9379.961
1.49682,17998.957,1.7998957,8425.292
1.51934,17998.957,1.7998957,7803.3061
0.67423,19998.52,1.999852,3290.6699
0.69806,19998.52,1.999852,3455.0243
0.72188,19998.52,1.999852,3636.73
0.74571,19998.52,1.999852,3813.4898
0.76954,19998.52,1.999852,3980.5345
0.79336,19998.52,1.999852,4156.0409
0.81719,19998.52,1.999852,4340.2317
0.84101,19998.52,1.999852,4539.0325
0.86484,19998.52,1.999852,4756.4534
0.88867,19998.52,1.999852,4967.5453
0.91249,19998.52,1.999852,5176.9484
0.93632,19998.52,1.999852,5372.0403
0.96014,19998.52,1.999852,5545.4314
0.98397,19998.52,1.999852,5720.4456
1.0078,19998.52,1.999852,5923.0796
1.03162,19998.52,1.999852,6171.295
1.05545,19998.52,1.999852,6462.0319
1.07927,19998.52,1.999852,6787.8674
1.1031,19998.52,1.999852,7129.3405
1.12693,19998.52,1.999852,7499.4274
1.15075,19998.52,1.999852,7922.3705
1.17458,19998.52,1.999852,8381.519
1.19841,19998.52,1.999852,8913.2897
1.22223,19998.52,1.999852,9532.8634
1.24606,19998.52,1.999852,10258.518
1.26988,19998.52,1.999852,11150.277
1.29371,19998.52,1.999852,12282.965
1.31754,19998.52,1.999852,13907.764
1.34136,19998.52,1.999852,16868.071
1.36519,19998.52,1.999852,24945.51
1.38901,19998.52,1.999852,28966.789
1.41284,19998.52,1.999852,18441.846
1.43667,19998.52,1.999852,12390.703
1.46049,19998.52,1.999852,10324.955
1.48432,19998.52,1.999852,9305.2971
1.50814,19998.52,1.999852,8715.1048
1.53197,19998.52,1.999852,8270.4468
1.5558,19998.52,1.999852,7936.2491
1.57962,19998.52,1.999852,7670.5471
1.60345,19998.52,1.999852,7463.3731
0.67285,23997.84,2.399784,3414.3128
0.69689,23997.84,2.399784,3590.0169
0.72093,23997.84,2.399784,3785.4889
0.74497,23997.84,2.399784,3976.6853
0.76901,23997.84,2.399784,4162.8885
0.79304,23997.84,2.399784,4358.4288
0.81708,23997.84,2.399784,4558.8121
0.84112,23997.84,2.399784,4769.9073
0.86516,23997.84,2.399784,4996.6219
0.8892,23997.84,2.399784,5217.5986
0.91323,23997.84,2.399784,5439.6838
0.93727,23997.84,2.399784,5662.7868
0.96131,23997.84,2.399784,5876.185
0.98535,23997.84,2.399784,6101.4285
1.00939,23997.84,2.399784,6361.6644
1.03342,23997.84,2.399784,6676.4226
1.05746,23997.84,2.399784,7051.1033
1.0815,23997.84,2.399784,7476.5025
1.10554,23997.84,2.399784,7952.5052
1.12958,23997.84,2.399784,8490.7454
1.15361,23997.84,2.399784,9117.6563
1.17765,23997.84,2.399784,9852.8499
1.20169,23997.84,2.399784,10776.284
1.22573,23997.84,2.399784,12016.066
1.24977,23997.84,2.399784,13820.784
1.2738,23997.84,2.399784,17184.296
1.29784,23997.84,2.399784,25593.678
1.32188,23997.84,2.399784,25994.268
1.34592,23997.84,2.399784,17085.479
1.36996,23997.84,2.399784,12268.704
1.39399,23997.84,2.399784,10344.277
1.41803,23997.84,2.399784,9388.7746
1.44207,23997.84,2.399784,8791.0327
1.46611,23997.84,2.399784,8383.0257
1.49015,23997.84,2.399784,8059.4465
1.51418,23997.84,2.399784,7808.4712
1.53822,23997.84,2.399784,7602.1492
1.56226,23997.84,2.399784,7428.1527
1.5863,23997.84,2.399784,7263.6149
1.61034,23997.84,2.399784,7139.5842
0.75714,24998.703,2.4998703,4126.4923
0.77792,24998.703,2.4998703,4290.2099
0.79871,24998.703,2.4998703,4468.3911
0.8195,24998.703,2.4998703,4648.3633
0.84028,24998.703,2.4998703,4842.5564
0.86107,24998.703,2.4998703,5035.0239
0.88186,24998.703,2.4998703,5237.218
0.90265,24998.703,2.4998703,5440.5855
0.92343,24998.703,2.4998703,5638.192
0.94422,24998.703,2.4998703,5838.8475
0.96501,24998.703,2.4998703,6036.253
0.98579,24998.703,2.4998703,6247.603
1.00658,24998.703,2.4998703,6488.1347
1.02737,24998.703,2.4998703,6777.4028
1.04815,24998.703,2.4998703,7129.4988
1.06894,24998.703,2.4998703,7518.363
1.08973,24998.703,2.4998703,7954.5474
1.11051,24998.703,2.4998703,8444.0736
1.1313,24998.703,2.4998703,8996.4979
1.15209,24998.703,2.4998703,9647.7523
1.17287,24998.703,2.4998703,10451.63
1.19366,24998.703,2.4998703,11471.549
1.21445,24998.703,2.4998703,12850.701
1.23524,24998.703,2.4998703,15039.895
1.25602,24998.703,2.4998703,19472.12
1.27681,24998.703,2.4998703,25697.435
1.2976,24998.703,2.4998703,23540.768
1.31838,24998.703,2.4998703,16768.921
1.33917,24998.703,2.4998703,12654.38
1.35996,24998.703,2.4998703,10747.462
1.38074,24998.703,2.4998703,9745.0456
1.40153,24998.703,2.4998703,9126.0418
1.42232,24998.703,2.4998703,8672.2339
1.4431,24998.703,2.4998703,8343.9538
1.46389,24998.703,2.4998703,8074.9556
1.48468,24998.703,2.4998703,7866.2981
1.50546,24998.703,2.4998703,7685.138
1.52625,24998.703,2.4998703,7532.6902
1.54704,24998.703,2.4998703,7388.6535
1.56783,24998.703,2.4998703,7263.5585
0.57168,25998.316,2.5998316,2705.4459
0.58904,25998.316,2.5998316,2832.9696
0.60639,25998.316,2.5998316,2969.51
0.62375,25998.316,2.5998316,3110.0719
0.6411,25998.316,2.5998316,3265.1474
0.65846,25998.316,2.5998316,3408.2441
0.67581,25998.316,2.5998316,3545.0869
0.69317,25998.316,2.5998316,3668.0971
0.71053,25998.316,2.5998316,3792.5982
0.72788,25998.316,2.5998316,3917.7028
0.74524,25998.316,2.5998316,4050.9993
0.76259,25998.316,2.5998316,4196.2208
0.77995,25998.316,2.5998316,4349.5414
0.7973,25998.316,2.5998316,4508.6036
0.81466,25998.316,2.5998316,4669.8647
0.83201,25998.316,2.5998316,4830.2476
0.84937,25998.316,2.5998316,4994.8258
0.86673,25998.316,2.5998316,5163.2202
0.88408,25998.316,2.5998316,5342.7191
0.90144,25998.316,2.5998316,5524.1068
0.91879,25998.316,2.5998316,5703.7159
0.93615,25998.316,2.5998316,5885.5517
0.9535,25998.316,2.5998316,6060.0841
0.97086,25998.316,2.5998316,6225.6861
0.98821,25998.316,2.5998316,6413.2528
1.00557,25998.316,2.5998316,6644.6671
1.02293,25998.316,2.5998316,6915.4673
1.04028,25998.316,2.5998316,7237.2746
1.05764,25998.316,2.5998316,7611.3661
1.07499,25998.316,2.5998316,8017.7706
1.09235,25998.316,2.5998316,8465.1117
1.1097,25998.316,2.5998316,8970.6972
1.12706,25998.316,2.5998316,9556.5966
1.14441,25998.316,2.5998316,10298.665
1.16177,25998.316,2.5998316,11173.786
1.17913,25998.316,2.5998316,12424.72
1.19648,25998.316,2.5998316,14167.809
1.21384,25998.316,2.5998316,16758.061
1.23119,25998.316,2.5998316,20898.684
1.24855,25998.316,2.5998316,23280.156
0.58886,26998.65,2.699865,2911.4274
0.60812,26998.65,2.699865,3047.0852
0.62737,26998.65,2.699865,3194.1051
0.64663,26998.65,2.699865,3348.4869
0.66589,26998.65,2.699865,3514.2337
0.68515,26998.65,2.699865,3667.3537
0.70441,26998.65,2.699865,3817.7638
0.72366,26998.65,2.699865,3966.1755
0.74292,26998.65,2.699865,4125.4215
0.76218,26998.65,2.699865,4290.6624
0.78144,26998.65,2.699865,4466.1421
0.8007,26998.65,2.699865,4649.428
0.81995,26998.65,2.699865,4836.2589
0.83921,26998.65,2.699865,5026.7232
0.85847,26998.65,2.699865,5215.957
0.87773,26998.65,2.699865,5416.1171
0.89699,26998.65,2.699865,5625.171
0.91624,26998.65,2.699865,5843.0094
0.9355,26998.65,2.699865,6063.6385
0.95476,26998.65,2.699865,6283.128
0.97402,26998.65,2.699865,6508.6875
0.99327,26998.65,2.699865,6764.0709
1.01253,26998.65,2.699865,7077.718
1.03179,26998.65,2.699865,7457.0198
1.05105,26998.65,2.699865,7934.7185
1.07031,26998.65,2.699865,8493.2988
1.08956,26998.65,2.699865,9098.3204
1.10882,26998.65,2.699865,9871.1474
1.12808,26998.65,2.699865,10862.571
1.14734,26998.65,2.699865,12220.87
1.1666,26998.65,2.699865,14237.441
1.18585,26998.65,2.699865,17924.336
1.20511,26998.65,2.699865,20634.256
1.22437,26998.65,2.699865,20406.888
1.24363,26998.65,2.699865,16861.52
1.26288,26998.65,2.699865,13350.316
1.28214,26998.65,2.699865,11339.309
1.3014,26998.65,2.699865,10187.3
1.32066,26998.65,2.699865,9472.7473
1.33992,26998.65,2.699865,8994.8796
0.61345,27999.467,2.7999467,3192.6331
0.63621,27999.467,2.7999467,3355.8794
0.65898,27999.467,2.7999467,3541.1463
0.68174,27999.467,2.7999467,3728.0446
0.7045,27999.467,2.7999467,3921.7601
0.72726,27999.467,2.7999467,4118.1247
0.75003,27999.467,2.7999467,4321.939
0.77279,27999.467,2.7999467,4530.5044
0.79555,27999.467,2.7999467,4753.5196
0.81831,27999.467,2.7999467,4982.7044
0.84108,27999.467,2.7999467,5217.6253
0.86384,27999.467,2.7999467,5461.7793
0.8866,27999.467,2.7999467,5718.9015
0.90937,27999.467,2.7999467,5995.3329
0.93213,27999.467,2.7999467,6287.2984
0.95489,27999.467,2.7999467,6597.4956
0.97765,27999.467,2.7999467,6934.9671
1.00042,27999.467,2.7999467,7338.3424
1.02318,27999.467,2.7999467,7853.9025
1.04594,27999.467,2.7999467,8540.4022
1.0687,27999.467,2.7999467,9406.8977
1.09147,27999.467,2.7999467,10579.883
1.11423,27999.467,2.7999467,12374.517
1.13699,27999.467,2.7999467,15518.395
1.15975,27999.467,2.7999467,18075.579
1.18252,27999.467,2.7999467,18118.761
1.20528,27999.467,2.7999467,15236.033
1.22804,27999.467,2.7999467,12372.156
1.25081,27999.467,2.7999467,10645.046
1.27357,27999.467,2.7999467,9717.3431
1.29633,27999.467,2.7999467,9105.8874
1.31909,27999.467,2.7999467,8676.0753
1.34186,27999.467,2.7999467,8362.7355
1.36462,27999.467,2.7999467,8102.44
1.38738,27999.467,2.7999467,7893.0851
1.41014,27999.467,2.7999467,7700.5537
1.43291,27999.467,2.7999467,7559.9603
1.45567,27999.467,2.7999467,7405.8379
1.47843,27999.467,2.7999467,7288.6614
1.50119,27999.467,2.7999467,7177.3993
0.59987,28498.432,2.8498432,3131.3527
0.6219,28498.432,2.8498432,3290.8074
0.64392,28498.432,2.8498432,3470.3593
0.66595,28498.432,2.8498432,3651.9788
0.68798,28498.432,2.8498432,3843.4693
0.71001,28498.432,2.8498432,4032.5039
0.73203,28498.432,2.8498432,4231.8272
0.75406,28498.432,2.8498432,4431.7023
0.77609,28498.432,2.8498432,4647.5452
0.79812,28498.432,2.8498432,4873.3981
0.82014,28498.432,2.8498432,5102.7343
0.84217,28498.432,2.8498432,5340.7282
0.8642,28498.432,2.8498432,5587.674
0.88622,28498.432,2.8498432,5848.2274
0.90825,28498.432,2.8498432,6130.5871
0.93028,28498.432,2.8498432,6434.5071
0.95231,28498.432,2.8498432,6765.924
0.97433,28498.432,2.8498432,7135.6639
0.99636,28498.432,2.8498432,7572.0752
1.01839,28498.432,2.8498432,8144.356
1.04042,28498.432,2.8498432,8904.376
1.06244,28498.432,2.8498432,9942.6964
1.08447,28498.432,2.8498432,11491.665
1.1065,28498.432,2.8498432,13964.241
1.12853,28498.432,2.8498432,16204.819
1.15055,28498.432,2.8498432,17136.776
1.17258,28498.432,2.8498432,15861.271
1.19461,28498.432,2.8498432,13238.883
1.21663,28498.432,2.8498432,11276.081
1.23866,28498.432,2.8498432,10138.266
1.26069,28498.432,2.8498432,9435.6166
1.28272,28498.432,2.8498432,8952.6814
1.30474,28498.432,2.8498432,8589.6783
1.32677,28498.432,2.8498432,8301.4492
1.3488,28498.432,2.8498432,8088.1382
1.37083,28498.432,2.8498432,7876.6972
1.39285,28498.432,2.8498432,7698.6693
1.41488,28498.432,2.8498432,7547.5717
1.43691,28498.432,2.8498432,7406.3761
1.45894,28498.432,2.8498432,7302.5442
0.59565,28997.975,2.8997975,3143.7305
0.61776,28997.975,2.8997975,3307.3148
0.63987,28997.975,2.8997975,3490.9623
0.66198,28997.975,2.8997975,3677.3957
0.68409,28997.975,2.8997975,3874.9326
0.7062,28997.975,2.8997975,4071.8088
0.72831,28997.975,2.8997975,4281.6674
0.75042,28997.975,2.8997975,4491.2208
0.77253,28997.975,2.8997975,4716.6709
0.79464,28997.975,2.8997975,4955.4428
0.81675,28997.975,2.8997975,5196.4853
0.83886,28997.975,2.8997975,5448.829
0.86097,28997.975,2.8997975,5706.9056
0.88308,28997.975,2.8997975,5986.7265
0.90519,28997.975,2.8997975,6291.1377
0.9273,28997.975,2.8997975,6628.5295
0.94941,28997.975,2.8997975,7009.6169
0.97152,28997.975,2.8997975,7437.9251
0.99363,28997.975,2.8997975,7965.3316
1.01574,28997.975,2.8997975,8653.4696
1.03785,28997.975,2.8997975,9677.6943
1.05996,28997.975,2.8997975,11224.093
1.08207,28997.975,2.8997975,13257.795
1.10418,28997.975,2.8997975,14925.521
1.12629,28997.975,2.8997975,15818.738
1.1484,28997.975,2.8997975,15051.143
1.17051,28997.975,2.8997975,12946.276
1.19262,28997.975,2.8997975,11239.614
1.21473,28997.975,2.8997975,10143.398
1.23684,28997.975,2.8997975,9464.2619
1.25895,28997.975,2.8997975,8993.4069
1.28106,28997.975,2.8997975,8642.8337
1.30317,28997.975,2.8997975,8363.112
1.32528,28997.975,2.8997975,8112.4659
1.34739,28997.975,2.8997975,7909.2882
1.3695,28997.975,2.8997975,7739.7054
1.39161,28997.975,2.8997975,7586.0996
1.41372,28997.975,2.8997975,7464.5713
1.43583,28997.975,2.8997975,7331.4304
1.45794,28997.975,2.8997975,7228.8513
0.59327,29498.766,2.9498766,3160.1889
0.61542,29498.766,2.9498766,3325.858
0.63757,29498.766,2.9498766,3512.5242
0.65972,29498.766,2.9498766,3702.508
0.68187,29498.766,2.9498766,3905.7842
0.70402,29498.766,2.9498766,4111.2445
0.72617,29498.766,2.9498766,4334.1193
0.74832,29498.766,2.9498766,4555.6354
0.77047,29498.766,2.9498766,4794.5223
0.79262,29498.766,2.9498766,5049.2843
0.81476,29498.766,2.9498766,5308.5011
0.83691,29498.766,2.9498766,5577.1177
0.85906,29498.766,2.9498766,5856.4358
0.88121,29498.766,2.9498766,6163.6254
0.90336,29498.766,2.9498766,6504.2797
0.92551,29498.766,2.9498766,6896.0391
0.94766,29498.766,2.9498766,7351.7994
0.96981,29498.766,2.9498766,7896.6075
0.99196,29498.766,2.9498766,8603.9672
1.01411,29498.766,2.9498766,9595.8791
1.03626,29498.766,2.9498766,10948.513
1.0584,29498.766,2.9498766,12431.919
1.08055,29498.766,2.9498766,13819.035
1.1027,29498.766,2.9498766,14693.1
1.12485,29498.766,2.9498766,14121.083
1.147,29498.766,2.9498766,12513.15
1.16915,29498.766,2.9498766,11062.819
1.1913,29498.766,2.9498766,10103.693
1.21345,29498.766,2.9498766,9459.407
1.2356,29498.766,2.9498766,9011.944
1.25775,29498.766,2.9498766,8678.5375
1.2799,29498.766,2.9498766,8402.8887
1.30205,29498.766,2.9498766,8146.9132
1.32419,29498.766,2.9498766,7945.5461
1.34634,29498.766,2.9498766,7771.2039
1.36849,29498.766,2.9498766,7622.2357
1.39064,29498.766,2.9498766,7487.7701
1.41279,29498.766,2.9498766,7357.1102
1.43494,29498.766,2.9498766,7251.3885
1.45709,29498.766,2.9498766,7148.8676
0.59182,29997.637,2.9997637,3164.1288
0.61397,29997.637,2.9997637,3325.4704
0.63613,29997.637,2.9997637,3508.5151
0.65828,29997.637,2.9997637,3694.8116
0.68043,29997.637,2.9997637,3894.8273
0.70258,29997.637,2.9997637,4102.3846
0.72473,29997.637,2.9997637,4330.6512
0.74688,29997.637,2.9997637,4557.8442
0.76903,29997.637,2.9997637,4803.8692
0.79119,29997.637,2.9997637,5067.4596
0.81334,29997.637,2.9997637,5335.8728
0.83549,29997.637,2.9997637,5614.8834
0.85764,29997.637,2.9997637,5910.9032
0.87979,29997.637,2.9997637,6229.6476
0.90194,29997.637,2.9997637,6594.3406
0.92409,29997.637,2.9997637,7022.1181
0.94625,29997.637,2.9997637,7530.2641
0.9684,29997.637,2.9997637,8199.5953
0.99055,29997.637,2.9997637,9216.0545
1.0127,29997.637,2.9997637,10772.695
1.03485,29997.637,2.9997637,12445.894
1.057,29997.637,2.9997637,13619.61
1.07915,29997.637,2.9997637,14157.201
1.10131,29997.637,2.9997637,13525.037
1.12346,29997.637,2.9997637,12164.01
1.14561,29997.637,2.9997637,10932.615
1.16776,29997.637,2.9997637,10061.586
1.18991,29997.637,2.9997637,9460.4258
1.21206,29997.637,2.9997637,9035.0369
1.23422,29997.637,2.9997637,8705.0473
1.25637,29997.637,2.9997637,8431.3958
1.27852,29997.637,2.9997637,8193.5385
1.30067,29997.637,2.9997637,7985.9849
1.32282,29997.637,2.9997637,7804.8269
1.34497,29997.637,2.9997637,7660.6338
1.36712,29997.637,2.9997637,7526.9879
1.38928,29997.637,2.9997637,7386.6063
1.41143,29997.637,2.9997637,7277.3427
1.43358,29997.637,2.9997637,7167.6745
1.45573,29997.637,2.9997637,7076.4184
0.59195,30498.668,3.0498668,3178.0902
0.61414,30498.668,3.0498668,3343.3935
0.63633,30498.668,3.0498668,3530.8495
0.65852,30498.668,3.0498668,3722.6832
0.68072,30498.668,3.0498668,3929.6772
0.70291,30498.668,3.0498668,4142.9465
0.7251,30498.668,3.0498668,4376.8437
0.7473,30498.668,3.0498668,4612.7498
0.76949,30498.668,3.0498668,4866.892
0.79168,30498.668,3.0498668,5137.857
0.81387,30498.668,3.0498668,5418.7369
0.83607,30498.668,3.0498668,5708.7267
0.85826,30498.668,3.0498668,6015.7843
0.88045,30498.668,3.0498668,6349.3666
0.90264,30498.668,3.0498668,6725.9519
0.92484,30498.668,3.0498668,7163.1776
0.94703,30498.668,3.0498668,7684.4698
0.96922,30498.668,3.0498668,8314.0658
0.99141,30498.668,3.0498668,9202.0552
1.01361,30498.668,3.0498668,10807.185
1.0358,30498.668,3.0498668,13766.557
1.05799,30498.668,3.0498668,15673.196
1.08019,30498.668,3.0498668,13999.803
1.10238,30498.668,3.0498668,12095.074
1.12457,30498.668,3.0498668,10825.692
1.14676,30498.668,3.0498668,9992.1828
1.16896,30498.668,3.0498668,9421.4062
1.19115,30498.668,3.0498668,9003.3028
1.21334,30498.668,3.0498668,8672.2136
1.23553,30498.668,3.0498668,8406.9503
1.25773,30498.668,3.0498668,8184.4537
1.27992,30498.668,3.0498668,7978.8912
1.30211,30498.668,3.0498668,7789.9528
1.3243,30498.668,3.0498668,7622.1685
1.3465,30498.668,3.0498668,7493.7256
1.36869,30498.668,3.0498668,7347.653
